Repository: msg-byu/ML-for-CurieTemp-Predictions

# ML-for-Magnetic-Predictions
Code for reproducing all the results in [give ref here]

# Data

DS1-RAW.csv: 
The raw data set of ferromagnetic materials and the corresponding Curie temperatures compiled by James Nelson and Stefano Sanvito.

DS1.csv:
Cleaned version of DS1-RAW.csv. The feature vector has 85 features, each one describing a distinct element found in the data. Each compound is characterized by placing the percentage that each element occupies in the compound in the appropriate feature.

DS1-Compounds.csv:
Version of DS1.csv that only includes the compound names and Curie temperatures. Used for feature generation.

DS1-Incompatible.csv:
Version of DS1.csv that only includes features found in DS1-RAW.csv. Cannot be used with DS2.csv in machine learning models.

DS1-MASTML-Features.csv:
Version of DS1.csv where there are only 20 features. These features were generated and selected by the MAST-ML python library.

DS2-RAW.txt: 
The raw data set of ferromagnetic materials and the corresponding Curie temperatures compiled by Valentin Taufour.

DS2.csv: 
Cleaned version of DS2-RAW.csv. The feature vector has 85 features, each one describing a distinct element found in the data. Each compound is characterized by placing the percentage that each element occupies in the compound in the appropriate feature.

DS1+DS2.csv: 
Combination of DS1.csv and DS2.csv. Any overlapping magnetic compounds were only included once.

File: Data/DS1+DS2.csv (part 1 of 45)
Name,TC,Ag,Al,Am,As,Au,B,Ba,Be,Bi,Bk,Br,C,Ca,Cd,Ce,Cf,Cl,Cm,Co,Cr,Cs,Cu,Dy,Er,Eu,F,Fe,Ga,Gd,Ge,H,Hf,Hg,Ho,I,In,Ir,K,La,Li,Lu,Mg,Mn,Mo,N,Na,Nb,Nd,Ni,Np,O,Os,P,Pb,Pd,Pm,Pr,Pt,Pu,Rb,Re,Rh,Ru,S,Sb,Sc,Se,Si,Sm,Sn,Sr,Ta,Tb,Te,Th,Ti,Tl,Tm,U,V,W,Y,Yb,Zn,Zr
Ag4Ce3Ge4,10.0,0.36363636363636365,0.0,0.0,0.0,0.0,0.0,0.0,0.0,0.0,0.0,0.0,0.0,0.0,0.0,0.2727272727272727,0.0,0.0,0.0,0.0,0.0,0.0,0.0,0.0,0.0,0.0,0.0,0.0,0.0,0.0,0.36363636363636365,0.0,0.0,0.0,0.0,0.0,0.0,0.0,0.0,0.0,0.0,0.0,0.0,0.0,0.0,0.0,0.0,0.0,0.0,0.0,0.0,0.0,0.0,0.0,0.0,0.0,0.0,0.0,0.0,0.0,0.0,0.0,0.0,0.0,0.0,0.0,0.0,0.0,0.0,0.0,0.0,0.0,0.0,0.0,0.0,0.0,0.0,0.0,0.0,0.0,0.0,0.0,0.0,0.0,0.0,0.0
Ag51Pr14,13.0,0.7846153846153846,0.0,0.0,0.0,0.0,0.0,0.0,0.0,0.0,0.0,0.0,0.0,0.0,0.0,0.0,0.0,0.0,0.0,0.0,0.0,0.0,0.0,0.0,0.0,0.0,0.0,0.0,0.0,0.0,0.0,0.0,0.0,0.0,0.0,0.0,0.0,0.0,0.0,0.0,0.0,0.0,0.0,0.0,0.0,0.0,0.0,0.0,0.0,0.0,0.0,0.0,0.0,0.0,0.0,0.0,0.0,0.2153846153846154,0.0,0.0,0.0,0.0,0.0,0.0,0.0,0.0,0.0,0.0,0.0,0.0,0.0,0.0,0.0,0.0,0.0,0.0,0.0,0.0,0.0,0.0,0.0,0.0,0.0,0.0,0.0,0.0
AgAl3Ce,3.0,0.2,0.6,0.0,0.0,0.0,0.0,0.0,0.0,0.0,0.0,0.0,0.0,0.0,0.0,0.2,0.0,0.0,0.0,0.0,0.0,0.0,0.0,0.0,0.0,0.0,0.0,0.0,0.0,0.0,0.0,0.0,0.0,0.0,0.0,0.0,0.0,0.0,0.0,0.0,0.0,0.0,0.0,0.0,0.0,0.0,0.0,0.0,0.0,0.0,0.0,0.0,0.0,0.0,0.0,0.0,0.0,0.0,0.0,0.0,0.0,0.0,0.0,0.0,0.0,0.0,0.0,0.0,0.0,0.0,0.0,0.0,0.0,0.0,0.0,0.0,0.0,0.0,0.0,0.0,0.0,0.0,0.0,0.0,0.0,0.0
AgAuCd2,310.0,0.25,0.0,0.0,0.0,0.25,0.0,0.0,0.0,0.0,0.0,0.0,0.0,0.0,0.5,0.0,0.0,0.0,0.0,0.0,0.0,0.0,0.0,0.0,0.0,0.0,0.0,0.0,0.0,0.0,0.0,0.0,0.0,0.0,0.0,0.0,0.0,0.0,0.0,0.0,0.0,0.0,0.0,0.0,0.0,0.0,0.0,0.0,0.0,0.0,0.0,0.0,0.0,0.0,0.0,0.0,0.0,0.0,0.0,0.0,0.0,0.0,0.0,0.0,0.0,0.0,0.0,0.0,0.0,0.0,0.0,0.0,0.0,0.0,0.0,0.0,0.0,0.0,0.0,0.0,0.0,0.0,0.0,0.0,0.0,0.0
AgCe,5.5,0.5,0.0,0.0,0.0,0.0,0.0,0.0,0.0,0.0,0.0,0.0,0.0,0.0,0.0,0.5,0.0,0.0,0.0,0.0,0.0,0.0,0.0,0.0,0.0,0.0,0.0,0.0,0.0,0.0,0.0,0.0,0.0,0.0,0.0,0.0,0.0,0.0,0.0,0.0,0.0,0.0,0.0,0.0,0.0,0.0,0.0,0.0,0.0,0.0,0.0,0.0,0.0,0.0,0.0,0.0,0.0,0.0,0.0,0.0,0.0,0.0,0.0,0.0,0.0,0.0,0.0,0.0,0.0,0.0,0.0,0.0,0.0,0.0,0.0,0.0,0.0,0.0,0.0,0.0,0.0,0.0,0.0,0.0,0.0,0.0
AgCeSb2,9.7,0.25,0.0,0.0,0.0,0.0,0.0,0.0,0.0,0.0,0.0,0.0,0.0,0.0,0.0,0.25,0.0,0.0,0.0,0.0,0.0,0.0,0.0,0.0,0.0,0.0,0.0,0.0,0.0,0.0,0.0,0.0,0.0,0.0,0.0,0.0,0.0,0.0,0.0,0.0,0.0,0.0,0.0,0.0,0.0,0.0,0.0,0.0,0.0,0.0,0.0,0.0,0.0,0.0,0.0,0.0,0.0,0.0,0.0,0.0,0.0,0.0,0.0,0.0,0.0,0.5,0.0,0.0,0.0,0.0,0.0,0.0,0.0,0.0,0.0,0.0,0.0,0.0,0.0,0.0,0.0,0.0,0.0,0.0,0.0,0.0
AgF3Ni,197.0,0.2,0.0,0.0,0.0,0.0,0.0,0.0,0.0,0.0,0.0,0.0,0.0,0.0,0.0,0.0,0.0,0.0,0.0,0.0,0.0,0.0,0.0,0.0,0.0,0.0,0.6,0.0,0.0,0.0,0.0,0.0,0.0,0.0,0.0,0.0,0.0,0.0,0.0,0.0,0.0,0.0,0.0,0.0,0.0,0.0,0.0,0.0,0.0,0.2,0.0,0.0,0.0,0.0,0.0,0.0,0.0,0.0,0.0,0.0,0.0,0.0,0.0,0.0,0.0,0.0,0.0,0.0,0.0,0.0,0.0,0.0,0.0,0.0,0.0,0.0,0.0,0.0,0.0,0.0,0.0,0.0,0.0,0.0,0.0,0.0
AgI,535.5,0.5,0.0,0.0,0.0,0.0,0.0,0.0,0.0,0.0,0.0,0.0,0.0,0.0,0.0,0.0,0.0,0.0,0.0,0.0,0.0,0.0,0.0,0.0,0.0,0.0,0.0,0.0,0.0,0.0,0.0,0.0,0.0,0.0,0.0,0.5,0.0,0.0,0.0,0.0,0.0,0.0,0.0,0.0,0.0,0.0,0.0,0.0,0.0,0.0,0.0,0.0,0.0,0.0,0.0,0.0,0.0,0.0,0.0,0.0,0.0,0.0,0.0,0.0,0.0,0.0,0.0,0.0,0.0,0.0,0.0,0.0,0.0,0.0,0.0,0.0,0.0,0.0,0.0,0.0,0.0,0.0,0.0,0.0,0.0,0.0
AgSb2U,92.0,0.25,0.0,0.0,0.0,0.0,0.0,0.0,0.0,0.0,0.0,0.0,0.0,0.0,0.0,0.0,0.0,0.0,0.0,0.0,0.0,0.0,0.0,0.0,0.0,0.0,0.0,0.0,0.0,0.0,0.0,0.0,0.0,0.0,0.0,0.0,0.0,0.0,0.0,0.0,0.0,0.0,0.0,0.0,0.0,0.0,0.0,0.0,0.0,0.0,0.0,0.0,0.0,0.0,0.0,0.0,0.0,0.0,0.0,0.0,0.0,0.0,0.0,0.0,0.0,0.5,0.0,0.0,0.0,0.0,0.0,0.0,0.0,0.0,0.0,0.0,0.0,0.0,0.0,0.25,0.0,0.0,0.0,0.0,0.0,0.0
Al0.2Fe1.8Ti,43.0,0.0,0.06666666666666667,0.0,0.0,0.0,0.0,0.0,0.0,0.0,0.0,0.0,0.0,0.0,0.0,0.0,0.0,0.0,0.0,0.0,0.0,0.0,0.0,0.0,0.0,0.0,0.0,0.6,0.0,0.0,0.0,0.0,0.0,0.0,0.0,0.0,0.0,0.0,0.0,0.0,0.0,0.0,0.0,0.0,0.0,0.0,0.0,0.0,0.0,0.0,0.0,0.0,0.0,0.0,0.0,0.0,0.0,0.0,0.0,0.0,0.0,0.0,0.0,0.0,0.0,0.0,0.0,0.0,0.0,0.0,0.0,0.0,0.0,0.0,0.0,0.0,0.3333333333333333,0.0,0.0,0.0,0.0,0.0,0.0,0.0,0.0,0.0
Al0.2Fe1.8Y,381.0,0.0,0.06666666666666667,0.0,0.0,0.0,0.0,0.0,0.0,0.0,0.0,0.0,0.0,0.0,0.0,0.0,0.0,0.0,0.0,0.0,0.0,0.0,0.0,0.0,0.0,0.0,0.0,0.6,0.0,0.0,0.0,0.0,0.0,0.0,0.0,0.0,0.0,0.0,0.0,0.0,0.0,0.0,0.0,0.0,0.0,0.0,0.0,0.0,0.0,0.0,0.0,0.0,0.0,0.0,0.0,0.0,0.0,0.0,0.0,0.0,0.0,0.0,0.0,0.0,0.0,0.0,0.0,0.0,0.0,0.0,0.0,0.0,0.0,0.0,0.0,0.0,0.0,0.0,0.0,0.0,0.0,0.0,0.3333333333333333,0.0,0.0,0.0
Al0.4Fe1.6Ti,151.0,0.0,0.13333333333333333,0.0,0.0,0.0,0.0,0.0,0.0,0.0,0.0,0.0,0.0,0.0,0.0,0.0,0.0,0.0,0.0,0.0,0.0,0.0,0.0,0.0,0.0,0.0,0.0,0.5333333333333333,0.0,0.0,0.0,0.0,0.0,0.0,0.0,0.0,0.0,0.0,0.0,0.0,0.0,0.0,0.0,0.0,0.0,0.0,0.0,0.0,0.0,0.0,0.0,0.0,0.0,0.0,0.0,0.0,0.0,0.0,0.0,0.0,0.0,0.0,0.0,0.0,0.0,0.0,0.0,0.0,0.0,0.0,0.0,0.0,0.0,0.0,0.0,0.0,0.3333333333333333,0.0,0.0,0.0,0.0,0.0,0.0,0.0,0.0,0.0
Al0.4Fe1.6Y,320.0,0.0,0.13333333333333333,0.0,0.0,0.0,0.0,0.0,0.0,0.0,0.0,0.0,0.0,0.0,0.0,0.0,0.0,0.0,0.0,0.0,0.0,0.0,0.0,0.0,0.0,0.0,0.0,0.5333333333333333,0.0,0.0,0.0,0.0,0.0,0.0,0.0,0.0,0.0,0.0,0.0,0.0,0.0,0.0,0.0,0.0,0.0,0.0,0.0,0.0,0.0,0.0,0.0,0.0,0.0,0.0,0.0,0.0,0.0,0.0,0.0,0.0,0.0,0.0,0.0,0.0,0.0,0.0,0.0,0.0,0.0,0.0,0.0,0.0,0.0,0.0,0.0,0.0,0.0,0.0,0.0,0.0,0.0,0.0,0.3333333333333333,0.0,0.0,0.0
Al0.5Co12.5La,1214.0,0.0,0.03571428571428571,0.0,0.0,0.0,0.0,0.0,0.0,0.0,0.0,0.0,0.0,0.0,0.0,0.0,0.0,0.0,0.0,0.8928571428571429,0.0,0.0,0.0,0.0,0.0,0.0,0.0,0.0,0.0,0.0,0.0,0.0,0.0,0.0,0.0,0.0,0.0,0.0,0.0,0.07142857142857142,0.0,0.0,0.0,0.0,0.0,0.0,0.0,0.0,0.0,0.0,0.0,0.0,0.0,0.0,0.0,0.0,0.0,0.0,0.0,0.0,0.0,0.0,0.0,0.0,0.0,0.0,0.0,0.0,0.0,0.0,0.0,0.0,0.0,0.0,0.0,0.0,0.0,0.0,0.0,0.0,0.0,0.0,0.0,0.0,0.0,0.0
Al0.5Co2FeSi0.5,1107.0,0.0,0.125,0.0,0.0,0.0,0.0,0.0,0.0,0.0,0.0,0.0,0.0,0.0,0.0,0.0,0.0,0.0,0.0,0.5,0.0,0.0,0.0,0.0,0.0,0.0,0.0,0.25,0.0,0.0,0.0,0.0,0.0,0.0,0.0,0.0,0.0,0.0,0.0,0.0,0.0,0.0,0.0,0.0,0.0,0.0,0.0,0.0,0.0,0.0,0.0,0.0,0.0,0.0,0.0,0.0,0.0,0.0,0.0,0.0,0.0,0.0,0.0,0.0,0.0,0.0,0.0,0.0,0.125,0.0,0.0,0.0,0.0,0.0,0.0,0.0,0.0,0.0,0.0,0.0,0.0,0.0,0.0,0.0,0.0,0.0
Al0.5Co2MnSi0.5,931.0,0.0,0.125,0.0,0.0,0.0,0.0,0.0,0.0,0.0,0.0,0.0,0.0,0.0,0.0,0.0,0.0,0.0,0.0,0.5,0.0,0.0,0.0,0.0,0.0,0.0,0.0,0.0,0.0,0.0,0.0,0.0,0.0,0.0,0.0,0.0,0.0,0.0,0.0,0.0,0.0,0.0,0.0,0.25,0.0,0.0,0.0,0.0,0.0,0.0,0.0,0.0,0.0,0.0,0.0,0.0,0.0,0.0,0.0,0.0,0.0,0.0,0.0,0.0,0.0,0.0,0.0,0.0,0.125,0.0,0.0,0.0,0.0,0.0,0.0,0.0,0.0,0.0,0.0,0.0,0.0,0.0,0.0,0.0,0.0,0.0
Al0.6Fe1.4Ti,143.0,0.0,0.19999999999999998,0.0,0.0,0.0,0.0,0.0,0.0,0.0,0.0,0.0,0.0,0.0,0.0,0.0,0.0,0.0,0.0,0.0,0.0,0.0,0.0,0.0,0.0,0.0,0.0,0.4666666666666666,0.0,0.0,0.0,0.0,0.0,0.0,0.0,0.0,0.0,0.0,0.0,0.0,0.0,0.0,0.0,0.0,0.0,0.0,0.0,0.0,0.0,0.0,0.0,0.0,0.0,0.0,0.0,0.0,0.0,0.0,0.0,0.0,0.0,0.0,0.0,0.0,0.0,0.0,0.0,0.0,0.0,0.0,0.0,0.0,0.0,0.0,0.0,0.0,0.3333333333333333,0.0,0.0,0.0,0.0,0.0,0.0,0.0,0.0,0.0
Al0.6Fe1.4Y,72.0,0.0,0.19999999999999998,0.0,0.0,0.0,0.0,0.0,0.0,0.0,0.0,0.0,0.0,0.0,0.0,0.0,0.0,0.0,0.0,0.0,0.0,0.0,0.0,0.0,0.0,0.0,0.0,0.4666666666666666,0.0,0.0,0.0,0.0,0.0,0.0,0.0,0.0,0.0,0.0,0.0,0.0,0.0,0.0,0.0,0.0,0.0,0.0,0.0,0.0,0.0,0.0,0.0,0.0,0.0,0.0,0.0,0.0,0.0,0.0,0.0,0.0,0.0,0.0,0.0,0.0,0.0,0.0,0.0,0.0,0.0,0.0,0.0,0.0,0.0,0.0,0.0,0.0,0.0,0.0,0.0,0.0,0.0,0.0,0.3333333333333333,0.0,0.0,0.0
Al0.75CoSn0.25U,5.5,0.0,0.25,0.0,0.0,0.0,0.0,0.0,0.0,0.0,0.0,0.0,0.0,0.0,0.0,0.0,0.0,0.0,0.0,0.3333333333333333,0.0,0.0,0.0,0.0,0.0,0.0,0.0,0.0,0.0,0.0,0.0,0.0,0.0,0.0,0.0,0.0,0.0,0.0,0.0,0.0,0.0,0.0,0.0,0.0,0.0,0.0,0.0,0.0,0.0,0.0,0.0,0.0,0.0,0.0,0.0,0.0,0.0,0.0,0.0,0.0,0.0,0.0,0.0,0.0,0.0,0.0,0.0,0.0,0.0,0.0,0.08333333333333333,0.0,0.0,0.0,0.0,0.0,0.0,0.0,0.0,0.3333333333333333,0.0,0.0,0.0,0.0,0.0,0.0
Al0.89Mn1.11,540.5,0.0,0.445,0.0,0.0,0.0,0.0,0.0,0.0,0.0,0.0,0.0,0.0,0.0,0.0,0.0,0.0,0.0,0.0,0.0,0.0,0.0,0.0,0.0,0.0,0.0,0.0,0.0,0.0,0.0,0.0,0.0,0.0,0.0,0.0,0.0,0.0,0.0,0.0,0.0,0.0,0.0,0.0,0.555,0.0,0.0,0.0,0.0,0.0,0.0,0.0,0.0,0.0,0.0,0.0,0.0,0.0,0.0,0.0,0.0,0.0,0.0,0.0,0.0,0.0,0.0,0.0,0.0,0.0,0.0,0.0,0.0,0.0,0.0,0.0,0.0,0.0,0.0,0.0,0.0,0.0,0.0,0.0,0.0,0.0,0.0
Al0.8Fe1.2Ti,73.0,0.0,0.26666666666666666,0.0,0.0,0.0,0.0,0.0,0.0,0.0,0.0,0.0,0.0,0.0,0.0,0.0,0.0,0.0,0.0,0.0,0.0,0.0,0.0,0.0,0.0,0.0,0.0,0.39999999999999997,0.0,0.0,0.0,0.0,0.0,0.0,0.0,0.0,0.0,0.0,0.0,0.0,0.0,0.0,0.0,0.0,0.0,0.0,0.0,0.0,0.0,0.0,0.0,0.0,0.0,0.0,0.0,0.0,0.0,0.0,0.0,0.0,0.0,0.0,0.0,0.0,0.0,0.0,0.0,0.0,0.0,0.0,0.0,0.0,0.0,0.0,0.0,0.0,0.3333333333333333,0.0,0.0,0.0,0.0,0.0,0.0,0.0,0.0,0.0
Al0.8Fe1.2Y,49.0,0.0,0.26666666666666666,0.0,0.0,0.0,0.0,0.0,0.0,0.0,0.0,0.0,0.0,0.0,0.0,0.0,0.0,0.0,0.0,0.0,0.0,0.0,0.0,0.0,0.0,0.0,0.0,0.39999999999999997,0.0,0.0,0.0,0.0,0.0,0.0,0.0,0.0,0.0,0.0,0.0,0.0,0.0,0.0,0.0,0.0,0.0,0.0,0.0,0.0,0.0,0.0,0.0,0.0,0.0,0.0,0.0,0.0,0.0,0.0,0.0,0.0,0.0,0.0,0.0,0.0,0.0,0.0,0.0,0.0,0.0,0.0,0.0,0.0,0.0,0.0,0.0,0.0,0.0,0.0,0.0,0.0,0.0,0.0,0.3333333333333333,0.0,0.0,0.0
Al0.9CeSi1.1,11.0,0.0,0.3,0.0,0.0,0.0,0.0,0.0,0.0,0.0,0.0,0.0,0.0,0.0,0.0,0.3333333333333333,0.0,0.0,0.0,0.0,0.0,0.0,0.0,0.0,0.0,0.0,0.0,0.0,0.0,0.0,0.0,0.0,0.0,0.0,0.0,0.0,0.0,0.0,0.0,0.0,0.0,0.0,0.0,0.0,0.0,0.0,0.0,0.0,0.0,0.0,0.0,0.0,0.0,0.0,0.0,0.0,0.0,0.0,0.0,0.0,0.0,0.0,0.0,0.0,0.0,0.0,0.0,0.0,0.3666666666666667,0.0,0.0,0.0,0.0,0.0,0.0,0.0,0.0,0.0,0.0,0.0,0.0,0.0,0.0,0.0,0.0,0.0
Al1.3Fe0.7Y,19.0,0.0,0.43333333333333335,0.0,0.0,0.0,0.0,0.0,0.0,0.0,0.0,0.0,0.0,0.0,0.0,0.0,0.0,0.0,0.0,0.0,0.0,0.0,0.0,0.0,0.0,0.0,0.0,0.2333333333333333,0.0,0.0,0.0,0.0,0.0,0.0,0.0,0.0,0.0,0.0,0.0,0.0,0.0,0.0,0.0,0.0,0.0,0.0,0.0,0.0,0.0,0.0,0.0,0.0,0.0,0.0,0.0,0.0,0.0,0.0,0.0,0.0,0.0,0.0,0.0,0.0,0.0,0.0,0.0,0.0,0.0,0.0,0.0,0.0,0.0,0.0,0.0,0.0,0.0,0.0,0.0,0.0,0.0,0.0,0.3333333333333333,0.0,0.0,0.0
Al1.5Co11.5La,1044.0,0.0,0.10714285714285714,0.0,0.0,0.0,0.0,0.0,0.0,0.0,0.0,0.0,0.0,0.0,0.0,0.0,0.0,0.0,0.0,0.8214285714285714,0.0,0.0,0.0,0.0,0.0,0.0,0.0,0.0,0.0,0.0,0.0,0.0,0.0,0.0,0.0,0.0,0.0,0.0,0.0,0.07142857142857142,0.0,0.0,0.0,0.0,0.0,0.0,0.0,0.0,0.0,0.0,0.0,0.0,0.0,0.0,0.0,0.0,0.0,0.0,0.0,0.0,0.0,0.0,0.0,0.0,0.0,0.0,0.0,0.0,0.0,0.0,0.0,0.0,0.0,0.0,0.0,0.0,0.0,0.0,0.0,0.0,0.0,0.0,0.0,0.0,0.0,0.0
Al1.5Co15.5Pr2,976.0,0.0,0.07894736842105263,0.0,0.0,0.0,0.0,0.0,0.0,0.0,0.0,0.0,0.0,0.0,0.0,0.0,0.0,0.0,0.0,0.8157894736842105,0.0,0.0,0.0,0.0,0.0,0.0,0.0,0.0,0.0,0.0,0.0,0.0,0.0,0.0,0.0,0.0,0.0,0.0,0.0,0.0,0.0,0.0,0.0,0.0,0.0,0.0,0.0,0.0,0.0,0.0,0.0,0.0,0.0,0.0,0.0,0.0,0.0,0.10526315789473684,0.0,0.0,0.0,0.0,0.0,0.0,0.0,0.0,0.0,0.0,0.0,0.0,0.0,0.0,0.0,0.0,0.0,0.0,0.0,0.0,0.0,0.0,0.0,0.0,0.0,0.0,0.0,0.0
Al10Fe2Tb,17.6,0.0,0.7692307692307693,0.0,0.0,0.0,0.0,0.0,0.0,0.0,0.0,0.0,0.0,0.0,0.0,0.0,0.0,0.0,0.0,0.0,0.0,0.0,0.0,0.0,0.0,0.0,0.0,0.15384615384615385,0.0,0.0,0.0,0.0,0.0,0.0,0.0,0.0,0.0,0.0,0.0,0.0,0.0,0.0,0.0,0.0,0.0,0.0,0.0,0.0,0.0,0.0,0.0,0.0,0.0,0.0,0.0,0.0,0.0,0.0,0.0,0.0,0.0,0.0,0.0,0.0,0.0,0.0,0.0,0.0,0.0,0.0,0.0,0.0,0.0,0.07692307692307693,0.0,0.0,0.0,0.0,0.0,0.0,0.0,0.0,0.0,0.0,0.0,0.0
Al10Fe7Ho2,170.0,0.0,0.5263157894736842,0.0,0.0,0.0,0.0,0.0,0.0,0.0,0.0,0.0,0.0,0.0,0.0,0.0,0.0,0.0,0.0,0.0,0.0,0.0,0.0,0.0,0.0,0.0,0.0,0.3684210526315789,0.0,0.0,0.0,0.0,0.0,0.0,0.10526315789473684,0.0,0.0,0.0,0.0,0.0,0.0,0.0,0.0,0.0,0.0,0.0,0.0,0.0,0.0,0.0,0.0,0.0,0.0,0.0,0.0,0.0,0.0,0.0,0.0,0.0,0.0,0.0,0.0,0.0,0.0,0.0,0.0,0.0,0.0,0.0,0.0,0.0,0.0,0.0,0.0,0.0,0.0,0.0,0.0,0.0,0.0,0.0,0.0,0.0,0.0,0.0
Al10Fe7Y2,112.0,0.0,0.5263157894736842,0.0,0.0,0.0,0.0,0.0,0.0,0.0,0.0,0.0,0.0,0.0,0.0,0.0,0.0,0.0,0.0,0.0,0.0,0.0,0.0,0.0,0.0,0.0,0.0,0.3684210526315789,0.0,0.0,0.0,0.0,0.0,0.0,0.0,0.0,0.0,0.0,0.0,0.0,0.0,0.0,0.0,0.0,0.0,0.0,0.0,0.0,0.0,0.0,0.0,0.0,0.0,0.0,0.0,0.0,0.0,0.0,0.0,0.0,0.0,0.0,0.0,0.0,0.0,0.0,0.0,0.0,0.0,0.0,0.0,0.0,0.0,0.0,0.0,0.0,0.0,0.0,0.0,0.0,0.0,0.0,0.10526315789473684,0.0,0.0,0.0
Al11Ce0.15La2.85,1.3,0.0,0.7857142857142857,0.0,0.0,0.0,0.0,0.0,0.0,0.0,0.0,0.0,0.0,0.0,0.0,0.010714285714285714,0.0,0.0,0.0,0.0,0.0,0.0,0.0,0.0,0.0,0.0,0.0,0.0,0.0,0.0,0.0,0.0,0.0,0.0,0.0,0.0,0.0,0.0,0.0,0.20357142857142857,0.0,0.0,0.0,0.0,0.0,0.0,0.0,0.0,0.0,0.0,0.0,0.0,0.0,0.0,0.0,0.0,0.0,0.0,0.0,0.0,0.0,0.0,0.0,0.0,0.0,0.0,0.0,0.0,0.0,0.0,0.0,0.0,0.0,0.0,0.0,0.0,0.0,0.0,0.0,0.0,0.0,0.0,0.0,0.0,0.0,0.0
Al11Ce2.1La0.9,3.7,0.0,0.7857142857142857,0.0,0.0,0.0,0.0,0.0,0.0,0.0,0.0,0.0,0.0,0.0,0.0,0.15,0.0,0.0,0.0,0.0,0.0,0.0,0.0,0.0,0.0,0.0,0.0,0.0,0.0,0.0,0.0,0.0,0.0,0.0,0.0,0.0,0.0,0.0,0.0,0.0642857142857143,0.0,0.0,0.0,0.0,0.0,0.0,0.0,0.0,0.0,0.0,0.0,0.0,0.0,0.0,0.0,0.0,0.0,0.0,0.0,0.0,0.0,0.0,0.0,0.0,0.0,0.0,0.0,0.0,0.0,0.0,0.0,0.0,0.0,0.0,0.0,0.0,0.0,0.0,0.0,0.0,0.0,0.0,0.0,0.0,0.0,0.0
Al11Ce2.7La0.3,5.4,0.0,0.7857142857142857,0.0,0.0,0.0,0.0,0.0,0.0,0.0,0.0,0.0,0.0,0.0,0.0,0.19285714285714287,0.0,0.0,0.0,0.0,0.0,0.0,0.0,0.0,0.0,0.0,0.0,0.0,0.0,0.0,0.0,0.0,0.0,0.0,0.0,0.0,0.0,0.0,0.0,0.02142857142857143,0.0,0.0,0.0,0.0,0.0,0.0,0.0,0.0,0.0,0.0,0.0,0.0,0.0,0.0,0.0,0.0,0.0,0.0,0.0,0.0,0.0,0.0,0.0,0.0,0.0,0.0,0.0,0.0,0.0,0.0,0.0,0.0,0.0,0.0,0.0,0.0,0.0,0.0,0.0,0.0,0.0,0.0,0.0,0.0,0.0,0.0
Al11Ce3,6.2,0.0,0.7857142857142857,0.0,0.0,0.0,0.0,0.0,0.0,0.0,0.0,0.0,0.0,0.0,0.0,0.21428571428571427,0.0,0.0,0.0,0.0,0.0,0.0,0.0,0.0,0.0,0.0,0.0,0.0,0.0,0.0,0.0,0.0,0.0,0.0,0.0,0.0,0.0,0.0,0.0,0.0,0.0,0.0,0.0,0.0,0.0,0.0,0.0,0.0,0.0,0.0,0.0,0.0,0.0,0.0,0.0,0.0,0.0,0.0,0.0,0.0,0.0,0.0,0.0,0.0,0.0,0.0,0.0,0.0,0.0,0.0,0.0,0.0,0.0,0.0,0.0,0.0,0.0,0.0,0.0,0.0,0.0,0.0,0.0,0.0,0.0,0.0
Al2.5Co10.5La,843.0,0.0,0.17857142857142858,0.0,0.0,0.0,0.0,0.0,0.0,0.0,0.0,0.0,0.0,0.0,0.0,0.0,0.0,0.0,0.0,0.75,0.0,0.0,0.0,0.0,0.0,0.0,0.0,0.0,0.0,0.0,0.0,0.0,0.0,0.0,0.0,0.0,0.0,0.0,0.0,0.07142857142857142,0.0,0.0,0.0,0.0,0.0,0.0,0.0,0.0,0.0,0.0,0.0,0.0,0.0,0.0,0.0,0.0,0.0,0.0,0.0,0.0,0.0,0.0,0.0,0.0,0.0,0.0,0.0,0.0,0.0,0.0,0.0,0.0,0.0,0.0,0.0,0.0,0.0,0.0,0.0,0.0,0.0,0.0,0.0,0.0,0.0,0.0
Al20Cr2Nd,1.7,0.0,0.8695652173913043,0.0,0.0,0.0,0.0,0.0,0.0,0.0,0.0,0.0,0.0,0.0,0.0,0.0,0.0,0.0,0.0,0.0,0.08695652173913043,0.0,0.0,0.0,0.0,0.0,0.0,0.0,0.0,0.0,0.0,0.0,0.0,0.0,0.0,0.0,0.0,0.0,0.0,0.0,0.0,0.0,0.0,0.0,0.0,0.0,0.0,0.0,0.043478260869565216,0.0,0.0,0.0,0.0,0.0,0.0,0.0,0.0,0.0,0.0,0.0,0.0,0.0,0.0,0.0,0.0,0.0,0.0,0.0,0.0,0.0,0.0,0.0,0.0,0.0,0.0,0.0,0.0,0.0,0.0,0.0,0.0,0.0,0.0,0.0,0.0,0.0
Al20Fe2Gd,86.0,0.0,0.8695652173913043,0.0,0.0,0.0,0.0,0.0,0.0,0.0,0.0,0.0,0.0,0.0,0.0,0.0,0.0,0.0,0.0,0.0,0.0,0.0,0.0,0.0,0.0,0.0,0.0,0.08695652173913043,0.0,0.043478260869565216,0.0,0.0,0.0,0.0,0.0,0.0,0.0,0.0,0.0,0.0,0.0,0.0,0.0,0.0,0.0,0.0,0.0,0.0,0.0,0.0,0.0,0.0,0.0,0.0,0.0,0.0,0.0,0.0,0.0,0.0,0.0,0.0,0.0,0.0,0.0,0.0,0.0,0.0,0.0,0.0,0.0,0.0,0.0,0.0,0.0,0.0,0.0,0.0,0.0,0.0,0.0,0.0,0.0,0.0,0.0,0.0
Al20NdRu2,1.9,0.0,0.8695652173913043,0.0,0.0,0.0,0.0,0.0,0.0,0.0,0.0,0.0,0.0,0.0,0.0,0.0,0.0,0.0,0.0,0.0,0.0,0.0,0.0,0.0,0.0,0.0,0.0,0.0,0.0,0.0,0.0,0.0,0.0,0.0,0.0,0.0,0.0,0.0,0.0,0.0,0.0,0.0,0.0,0.0,0.0,0.0,0.0,0.0,0.043478260869565216,0.0,0.0,0.0,0.0,0.0,0.0,0.0,0.0,0.0,0.0,0.0,0.0,0.0,0.0,0.08695652173913043,0.0,0.0,0.0,0.0,0.0,0.0,0.0,0.0,0.0,0.0,0.0,0.0,0.0,0.0,0.0,0.0,0.0,0.0,0.0,0.0,0.0,0.0
Al20NdV2,1.8050000000000002,0.0,0.8695652173913043,0.0,0.0,0.0,0.0,0.0,0.0,0.0,0.0,0.0,0.0,0.0,0.0,0.0,0.0,0.0,0.0,0.0,0.0,0.0,0.0,0.0,0.0,0.0,0.0,0.0,0.0,0.0,0.0,0.0,0.0,0.0,0.0,0.0,0.0,0.0,0.0,0.0,0.0,0.0,0.0,0.0,0.0,0.0,0.0,0.0,0.043478260869565216,0.0,0.0,0.0,0.0,0.0,0.0,0.0,0.0,0.0,0.0,0.0,0.0,0.0,0.0,0.0,0.0,0.0,0.0,0.0,0.0,0.0,0.0,0.0,0.0,0.0,0.0,0.0,0.0,0.0,0.0,0.0,0.08695652173913043,0.0,0.0,0.0,0.0,0.0
Al2BCeRu2,13.0,0.0,0.3333333333333333,0.0,0.0,0.0,0.16666666666666666,0.0,0.0,0.0,0.0,0.0,0.0,0.0,0.0,0.16666666666666666,0.0,0.0,0.0,0.0,0.0,0.0,0.0,0.0,0.0,0.0,0.0,0.0,0.0,0.0,0.0,0.0,0.0,0.0,0.0,0.0,0.0,0.0,0.0,0.0,0.0,0.0,0.0,0.0,0.0,0.0,0.0,0.0,0.0,0.0,0.0,0.0,0.0,0.0,0.0,0.0,0.0,0.0,0.0,0.0,0.0,0.0,0.0,0.3333333333333333,0.0,0.0,0.0,0.0,0.0,0.0,0.0,0.0,0.0,0.0,0.0,0.0,0.0,0.0,0.0,0.0,0.0,0.0,0.0,0.0,0.0,0.0
Al2CFe15Y2,501.0,0.0,0.1,0.0,0.0,0.0,0.0,0.0,0.0,0.0,0.0,0.0,0.05,0.0,0.0,0.0,0.0,0.0,0.0,0.0,0.0,0.0,0.0,0.0,0.0,0.0,0.0,0.75,0.0,0.0,0.0,0.0,0.0,0.0,0.0,0.0,0.0,0.0,0.0,0.0,0.0,0.0,0.0,0.0,0.0,0.0,0.0,0.0,0.0,0.0,0.0,0.0,0.0,0.0,0.0,0.0,0.0,0.0,0.0,0.0,0.0,0.0,0.0,0.0,0.0,0.0,0.0,0.0,0.0,0.0,0.0,0.0,0.0,0.0,0.0,0.0,0.0,0.0,0.0,0.0,0.0,0.0,0.1,0.0,0.0,0.0
Al2Ce,8.0,0.0,0.6666666666666666,0.0,0.0,0.0,0.0,0.0,0.0,0.0,0.0,0.0,0.0,0.0,0.0,0.3333333333333333,0.0,0.0,0.0,0.0,0.0,0.0,0.0,0.0,0.0,0.0,0.0,0.0,0.0,0.0,0.0,0.0,0.0,0.0,0.0,0.0,0.0,0.0,0.0,0.0,0.0,0.0,0.0,0.0,0.0,0.0,0.0,0.0,0.0,0.0,0.0,0.0,0.0,0.0,0.0,0.0,0.0,0.0,0.0,0.0,0.0,0.0,0.0,0.0,0.0,0.0,0.0,0.0,0.0,0.0,0.0,0.0,0.0,0.0,0.0,0.0,0.0,0.0,0.0,0.0,0.0,0.0,0.0,0.0,0.0,0.0
Al2Ce2Co15,751.0,0.0,0.10526315789473684,0.0,0.0,0.0,0.0,0.0,0.0,0.0,0.0,0.0,0.0,0.0,0.0,0.10526315789473684,0.0,0.0,0.0,0.7894736842105263,0.0,0.0,0.0,0.0,0.0,0.0,0.0,0.0,0.0,0.0,0.0,0.0,0.0,0.0,0.0,0.0,0.0,0.0,0.0,0.0,0.0,0.0,0.0,0.0,0.0,0.0,0.0,0.0,0.0,0.0,0.0,0.0,0.0,0.0,0.0,0.0,0.0,0.0,0.0,0.0,0.0,0.0,0.0,0.0,0.0,0.0,0.0,0.0,0.0,0.0,0.0,0.0,0.0,0.0,0.0,0.0,0.0,0.0,0.0,0.0,0.0,0.0,0.0,0.0,0.0,0.0
Al2Ce2Fe15,345.0,0.0,0.10526315789473684,0.0,0.0,0.0,0.0,0.0,0.0,0.0,0.0,0.0,0.0,0.0,0.0,0.10526315789473684,0.0,0.0,0.0,0.0,0.0,0.0,0.0,0.0,0.0,0.0,0.0,0.7894736842105263,0.0,0.0,0.0,0.0,0.0,0.0,0.0,0.0,0.0,0.0,0.0,0.0,0.0,0.0,0.0,0.0,0.0,0.0,0.0,0.0,0.0,0.0,0.0,0.0,0.0,0.0,0.0,0.0,0.0,0.0,0.0,0.0,0.0,0.0,0.0,0.0,0.0,0.0,0.0,0.0,0.0,0.0,0.0,0.0,0.0,0.0,0.0,0.0,0.0,0.0,0.0,0.0,0.0,0.0,0.0,0.0,0.0,0.0
Al2Co10.5Fe4.5Ho2,908.0,0.0,0.10526315789473684,0.0,0.0,0.0,0.0,0.0,0.0,0.0,0.0,0.0,0.0,0.0,0.0,0.0,0.0,0.0,0.0,0.5526315789473685,0.0,0.0,0.0,0.0,0.0,0.0,0.0,0.23684210526315788,0.0,0.0,0.0,0.0,0.0,0.0,0.10526315789473684,0.0,0.0,0.0,0.0,0.0,0.0,0.0,0.0,0.0,0.0,0.0,0.0,0.0,0.0,0.0,0.0,0.0,0.0,0.0,0.0,0.0,0.0,0.0,0.0,0.0,0.0,0.0,0.0,0.0,0.0,0.0,0.0,0.0,0.0,0.0,0.0,0.0,0.0,0.0,0.0,0.0,0.0,0.0,0.0,0.0,0.0,0.0,0.0,0.0,0.0,0.0
Al2Co11La,957.0,0.0,0.14285714285714285,0.0,0.0,0.0,0.0,0.0,0.0,0.0,0.0,0.0,0.0,0.0,0.0,0.0,0.0,0.0,0.0,0.7857142857142857,0.0,0.0,0.0,0.0,0.0,0.0,0.0,0.0,0.0,0.0,0.0,0.0,0.0,0.0,0.0,0.0,0.0,0.0,0.0,0.07142857142857142,0.0,0.0,0.0,0.0,0.0,0.0,0.0,0.0,0.0,0.0,0.0,0.0,0.0,0.0,0.0,0.0,0.0,0.0,0.0,0.0,0.0,0.0,0.0,0.0,0.0,0.0,0.0,0.0,0.0,0.0,0.0,0.0,0.0,0.0,0.0,0.0,0.0,0.0,0.0,0.0,0.0,0.0,0.0,0.0,0.0,0.0
Al2Co12Fe3Ho2,919.0,0.0,0.10526315789473684,0.0,0.0,0.0,0.0,0.0,0.0,0.0,0.0,0.0,0.0,0.0,0.0,0.0,0.0,0.0,0.0,0.631578947368421,0.0,0.0,0.0,0.0,0.0,0.0,0.0,0.15789473684210525,0.0,0.0,0.0,0.0,0.0,0.0,0.10526315789473684,0.0,0.0,0.0,0.0,0.0,0.0,0.0,0.0,0.0,0.0,0.0,0.0,0.0,0.0,0.0,0.0,0.0,0.0,0.0,0.0,0.0,0.0,0.0,0.0,0.0,0.0,0.0,0.0,0.0,0.0,0.0,0.0,0.0,0.0,0.0,0.0,0.0,0.0,0.0,0.0,0.0,0.0,0.0,0.0,0.0,0.0,0.0,0.0,0.0,0.0,0.0
Al2Co13.5Fe1.5Ho2,930.0,0.0,0.10526315789473684,0.0,0.0,0.0,0.0,0.0,0.0,0.0,0.0,0.0,0.0,0.0,0.0,0.0,0.0,0.0,0.0,0.7105263157894737,0.0,0.0,0.0,0.0,0.0,0.0,0.0,0.07894736842105263,0.0,0.0,0.0,0.0,0.0,0.0,0.10526315789473684,0.0,0.0,0.0,0.0,0.0,0.0,0.0,0.0,0.0,0.0,0.0,0.0,0.0,0.0,0.0,0.0,0.0,0.0,0.0,0.0,0.0,0.0,0.0,0.0,0.0,0.0,0.0,0.0,0.0,0.0,0.0,0.0,0.0,0.0,0.0,0.0,0.0,0.0,0.0,0.0,0.0,0.0,0.0,0.0,0.0,0.0,0.0,0.0,0.0,0.0,0.0
Al2Co15Dy2,898.5,0.0,0.10526315789473684,0.0,0.0,0.0,0.0,0.0,0.0,0.0,0.0,0.0,0.0,0.0,0.0,0.0,0.0,0.0,0.0,0.7894736842105263,0.0,0.0,0.0,0.10526315789473684,0.0,0.0,0.0,0.0,0.0,0.0,0.0,0.0,0.0,0.0,0.0,0.0,0.0,0.0,0.0,0.0,0.0,0.0,0.0,0.0,0.0,0.0,0.0,0.0,0.0,0.0,0.0,0.0,0.0,0.0,0.0,0.0,0.0,0.0,0.0,0.0,0.0,0.0,0.0,0.0,0.0,0.0,0.0,0.0,0.0,0.0,0.0,0.0,0.0,0.0,0.0,0.0,0.0,0.0,0.0,0.0,0.0,0.0,0.0,0.0,0.0,0.0
Al2Co15Er2,903.0,0.0,0.10526315789473684,0.0,0.0,0.0,0.0,0.0,0.0,0.0,0.0,0.0,0.0,0.0,0.0,0.0,0.0,0.0,0.0,0.7894736842105263,0.0,0.0,0.0,0.0,0.10526315789473684,0.0,0.0,0.0,0.0,0.0,0.0,0.0,0.0,0.0,0.0,0.0,0.0,0.0,0.0,0.0,0.0,0.0,0.0,0.0,0.0,0.0,0.0,0.0,0.0,0.0,0.0,0.0,0.0,0.0,0.0,0.0,0.0,0.0,0.0,0.0,0.0,0.0,0.0,0.0,0.0,0.0,0.0,0.0,0.0,0.0,0.0,0.0,0.0,0.0,0.0,0.0,0.0,0.0,0.0,0.0,0.0,0.0,0.0,0.0,0.0,0.0
Al2Co15Gd2,922.0,0.0,0.10526315789473684,0.0,0.0,0.0,0.0,0.0,0.0,0.0,0.0,0.0,0.0,0.0,0.0,0.0,0.0,0.0,0.0,0.7894736842105263,0.0,0.0,0.0,0.0,0.0,0.0,0.0,0.0,0.0,0.10526315789473684,0.0,0.0,0.0,0.0,0.0,0.0,0.0,0.0,0.0,0.0,0.0,0.0,0.0,0.0,0.0,0.0,0.0,0.0,0.0,0.0,0.0,0.0,0.0,0.0,0.0,0.0,0.0,0.0,0.0,0.0,0.0,0.0,0.0,0.0,0.0,0.0,0.0,0.0,0.0,0.0,0.0,0.0,0.0,0.0,0.0,0.0,0.0,0.0,0.0,0.0,0.0,0.0,0.0,0.0,0.0,0.0
Al2Co15Ho2,898.0,0.0,0.10526315789473684,0.0,0.0,0.0,0.0,0.0,0.0,0.0,0.0,0.0,0.0,0.0,0.0,0.0,0.0,0.0,0.0,0.7894736842105263,0.0,0.0,0.0,0.0,0.0,0.0,0.0,0.0,0.0,0.0,0.0,0.0,0.0,0.0,0.10526315789473684,0.0,0.0,0.0,0.0,0.0,0.0,0.0,0.0,0.0,0.0,0.0,0.0,0.0,0.0,0.0,0.0,0.0,0.0,0.0,0.0,0.0,0.0,0.0,0.0,0.0,0.0,0.0,0.0,0.0,0.0,0.0,0.0,0.0,0.0,0.0,0.0,0.0,0.0,0.0,0.0,0.0,0.0,0.0,0.0,0.0,0.0,0.0,0.0,0.0,0.0,0.0
Al2Co15Nd2,888.0,0.0,0.10526315789473684,0.0,0.0,0.0,0.0,0.0,0.0,0.0,0.0,0.0,0.0,0.0,0.0,0.0,0.0,0.0,0.0,0.7894736842105263,0.0,0.0,0.0,0.0,0.0,0.0,0.0,0.0,0.0,0.0,0.0,0.0,0.0,0.0,0.0,0.0,0.0,0.0,0.0,0.0,0.0,0.0,0.0,0.0,0.0,0.0,0.0,0.0,0.10526315789473684,0.0,0.0,0.0,0.0,0.0,0.0,0.0,0.0,0.0,0.0,0.0,0.0,0.0,0.0,0.0,0.0,0.0,0.0,0.0,0.0,0.0,0.0,0.0,0.0,0.0,0.0,0.0,0.0,0.0,0.0,0.0,0.0,0.0,0.0,0.0,0.0,0.0
Al2Co15Pr2,882.0,0.0,0.10526315789473684,0.0,0.0,0.0,0.0,0.0,0.0,0.0,0.0,0.0,0.0,0.0,0.0,0.0,0.0,0.0,0.0,0.7894736842105263,0.0,0.0,0.0,0.0,0.0,0.0,0.0,0.0,0.0,0.0,0.0,0.0,0.0,0.0,0.0,0.0,0.0,0.0,0.0,0.0,0.0,0.0,0.0,0.0,0.0,0.0,0.0,0.0,0.0,0.0,0.0,0.0,0.0,0.0,0.0,0.0,0.0,0.10526315789473684,0.0,0.0,0.0,0.0,0.0,0.0,0.0,0.0,0.0,0.0,0.0,0.0,0.0,0.0,0.0,0.0,0.0,0.0,0.0,0.0,0.0,0.0,0.0,0.0,0.0,0.0,0.0,0.0
Al2Co15Sm2,904.0,0.0,0.10526315789473684,0.0,0.0,0.0,0.0,0.0,0.0,0.0,0.0,0.0,0.0,0.0,0.0,0.0,0.0,0.0,0.0,0.7894736842105263,0.0,0.0,0.0,0.0,0.0,0.0,0.0,0.0,0.0,0.0,0.0,0.0,0.0,0.0,0.0,0.0,0.0,0.0,0.0,0.0,0.0,0.0,0.0,0.0,0.0,0.0,0.0,0.0,0.0,0.0,0.0,0.0,0.0,0.0,0.0,0.0,0.0,0.0,0.0,0.0,0.0,0.0,0.0,0.0,0.0,0.0,0.0,0.0,0.0,0.10526315789473684,0.0,0.0,0.0,0.0,0.0,0.0,0.0,0.0,0.0,0.0,0.0,0.0,0.0,0.0,0.0,0.0
Al2Co15Tb2,913.0,0.0,0.10526315789473684,0.0,0.0,0.0,0.0,0.0,0.0,0.0,0.0,0.0,0.0,0.0,0.0,0.0,0.0,0.0,0.0,0.7894736842105263,0.0,0.0,0.0,0.0,0.0,0.0,0.0,0.0,0.0,0.0,0.0,0.0,0.0,0.0,0.0,0.0,0.0,0.0,0.0,0.0,0.0,0.0,0.0,0.0,0.0,0.0,0.0,0.0,0.0,0.0,0.0,0.0,0.0,0.0,0.0,0.0,0.0,0.0,0.0,0.0,0.0,0.0,0.0,0.0,0.0,0.0,0.0,0.0,0.0,0.0,0.0,0.0,0.0,0.10526315789473684,0.0,0.0,0.0,0.0,0.0,0.0,0.0,0.0,0.0,0.0,0.0,0.0
Al2Co15Tm2,887.0,0.0,0.10526315789473684,0.0,0.0,0.0,0.0,0.0,0.0,0.0,0.0,0.0,0.0,0.0,0.0,0.0,0.0,0.0,0.0,0.7894736842105263,0.0,0.0,0.0,0.0,0.0,0.0,0.0,0.0,0.0,0.0,0.0,0.0,0.0,0.0,0.0,0.0,0.0,0.0,0.0,0.0,0.0,0.0,0.0,0.0,0.0,0.0,0.0,0.0,0.0,0.0,0.0,0.0,0.0,0.0,0.0,0.0,0.0,0.0,0.0,0.0,0.0,0.0,0.0,0.0,0.0,0.0,0.0,0.0,0.0,0.0,0.0,0.0,0.0,0.0,0.0,0.0,0.0,0.0,0.10526315789473684,0.0,0.0,0.0,0.0,0.0,0.0,0.0
Al2Co15Y2,895.0,0.0,0.10526315789473684,0.0,0.0,0.0,0.0,0.0,0.0,0.0,0.0,0.0,0.0,0.0,0.0,0.0,0.0,0.0,0.0,0.7894736842105263,0.0,0.0,0.0,0.0,0.0,0.0,0.0,0.0,0.0,0.0,0.0,0.0,0.0,0.0,0.0,0.0,0.0,0.0,0.0,0.0,0.0,0.0,0.0,0.0,0.0,0.0,0.0,0.0,0.0,0.0,0.0,0.0,0.0,0.0,0.0,0.0,0.0,0.0,0.0,0.0,0.0,0.0,0.0,0.0,0.0,0.0,0.0,0.0,0.0,0.0,0.0,0.0,0.0,0.0,0.0,0.0,0.0,0.0,0.0,0.0,0.0,0.0,0.10526315789473684,0.0,0.0,0.0
Al2Co3Fe12Ho2,635.0,0.0,0.10526315789473684,0.0,0.0,0.0,0.0,0.0,0.0,0.0,0.0,0.0,0.0,0.0,0.0,0.0,0.0,0.0,0.0,0.15789473684210525,0.0,0.0,0.0,0.0,0.0,0.0,0.0,0.631578947368421,0.0,0.0,0.0,0.0,0.0,0.0,0.10526315789473684,0.0,0.0,0.0,0.0,0.0,0.0,0.0,0.0,0.0,0.0,0.0,0.0,0.0,0.0,0.0,0.0,0.0,0.0,0.0,0.0,0.0,0.0,0.0,0.0,0.0,0.0,0.0,0.0,0.0,0.0,0.0,0.0,0.0,0.0,0.0,0.0,0.0,0.0,0.0,0.0,0.0,0.0,0.0,0.0,0.0,0.0,0.0,0.0,0.0,0.0,0.0
Al2Co6Fe9Ho2,773.0,0.0,0.10526315789473684,0.0,0.0,0.0,0.0,0.0,0.0,0.0,0.0,0.0,0.0,0.0,0.0,0.0,0.0,0.0,0.0,0.3157894736842105,0.0,0.0,0.0,0.0,0.0,0.0,0.0,0.47368421052631576,0.0,0.0,0.0,0.0,0.0,0.0,0.10526315789473684,0.0,0.0,0.0,0.0,0.0,0.0,0.0,0.0,0.0,0.0,0.0,0.0,0.0,0.0,0.0,0.0,0.0,0.0,0.0,0.0,0.0,0.0,0.0,0.0,0.0,0.0,0.0,0.0,0.0,0.0,0.0,0.0,0.0,0.0,0.0,0.0,0.0,0.0,0.0,0.0,0.0,0.0,0.0,0.0,0.0,0.0,0.0,0.0,0.0,0.0,0.0
Al2Co9Fe6Ho2,874.0,0.0,0.10526315789473684,0.0,0.0,0.0,0.0,0.0,0.0,0.0,0.0,0.0,0.0,0.0,0.0,0.0,0.0,0.0,0.0,0.47368421052631576,0.0,0.0,0.0,0.0,0.0,0.0,0.0,0.3157894736842105,0.0,0.0,0.0,0.0,0.0,0.0,0.10526315789473684,0.0,0.0,0.0,0.0,0.0,0.0,0.0,0.0,0.0,0.0,0.0,0.0,0.0,0.0,0.0,0.0,0.0,0.0,0.0,0.0,0.0,0.0,0.0,0.0,0.0,0.0,0.0,0.0,0.0,0.0,0.0,0.0,0.0,0.0,0.0,0.0,0.0,0.0,0.0,0.0,0.0,0.0,0.0,0.0,0.0,0.0,0.0,0.0,0.0,0.0,0.0
Al2Dy,62.5,0.0,0.6666666666666666,0.0,0.0,0.0,0.0,0.0,0.0,0.0,0.0,0.0,0.0,0.0,0.0,0.0,0.0,0.0,0.0,0.0,0.0,0.0,0.0,0.3333333333333333,0.0,0.0,0.0,0.0,0.0,0.0,0.0,0.0,0.0,0.0,0.0,0.0,0.0,0.0,0.0,0.0,0.0,0.0,0.0,0.0,0.0,0.0,0.0,0.0,0.0,0.0,0.0,0.0,0.0,0.0,0.0,0.0,0.0,0.0,0.0,0.0,0.0,0.0,0.0,0.0,0.0,0.0,0.0,0.0,0.0,0.0,0.0,0.0,0.0,0.0,0.0,0.0,0.0,0.0,0.0,0.0,0.0,0.0,0.0,0.0,0.0,0.0
Al2Er,13.5,0.0,0.6666666666666666,0.0,0.0,0.0,0.0,0.0,0.0,0.0,0.0,0.0,0.0,0.0,0.0,0.0,0.0,0.0,0.0,0.0,0.0,0.0,0.0,0.0,0.3333333333333333,0.0,0.0,0.0,0.0,0.0,0.0,0.0,0.0,0.0,0.0,0.0,0.0,0.0,0.0,0.0,0.0,0.0,0.0,0.0,0.0,0.0,0.0,0.0,0.0,0.0,0.0,0.0,0.0,0.0,0.0,0.0,0.0,0.0,0.0,0.0,0.0,0.0,0.0,0.0,0.0,0.0,0.0,0.0,0.0,0.0,0.0,0.0,0.0,0.0,0.0,0.0,0.0,0.0,0.0,0.0,0.0,0.0,0.0,0.0,0.0,0.0
Al2Fe15Ho2,409.5,0.0,0.10526315789473684,0.0,0.0,0.0,0.0,0.0,0.0,0.0,0.0,0.0,0.0,0.0,0.0,0.0,0.0,0.0,0.0,0.0,0.0,0.0,0.0,0.0,0.0,0.0,0.0,0.7894736842105263,0.0,0.0,0.0,0.0,0.0,0.0,0.10526315789473684,0.0,0.0,0.0,0.0,0.0,0.0,0.0,0.0,0.0,0.0,0.0,0.0,0.0,0.0,0.0,0.0,0.0,0.0,0.0,0.0,0.0,0.0,0.0,0.0,0.0,0.0,0.0,0.0,0.0,0.0,0.0,0.0,0.0,0.0,0.0,0.0,0.0,0.0,0.0,0.0,0.0,0.0,0.0,0.0,0.0,0.0,0.0,0.0,0.0,0.0,0.0
Al2Fe15NY2,693.0,0.0,0.1,0.0,0.0,0.0,0.0,0.0,0.0,0.0,0.0,0.0,0.0,0.0,0.0,0.0,0.0,0.0,0.0,0.0,0.0,0.0,0.0,0.0,0.0,0.0,0.0,0.75,0.0,0.0,0.0,0.0,0.0,0.0,0.0,0.0,0.0,0.0,0.0,0.0,0.0,0.0,0.0,0.0,0.0,0.05,0.0,0.0,0.0,0.0,0.0,0.0,0.0,0.0,0.0,0.0,0.0,0.0,0.0,0.0,0.0,0.0,0.0,0.0,0.0,0.0,0.0,0.0,0.0,0.0,0.0,0.0,0.0,0.0,0.0,0.0,0.0,0.0,0.0,0.0,0.0,0.0,0.1,0.0,0.0,0.0
Al2Fe15Y2,399.0,0.0,0.10526315789473684,0.0,0.0,0.0,0.0,0.0,0.0,0.0,0.0,0.0,0.0,0.0,0.0,0.0,0.0,0.0,0.0,0.0,0.0,0.0,0.0,0.0,0.0,0.0,0.0,0.7894736842105263,0.0,0.0,0.0,0.0,0.0,0.0,0.0,0.0,0.0,0.0,0.0,0.0,0.0,0.0,0.0,0.0,0.0,0.0,0.0,0.0,0.0,0.0,0.0,0.0,0.0,0.0,0.0,0.0,0.0,0.0,0.0,0.0,0.0,0.0,0.0,0.0,0.0,0.0,0.0,0.0,0.0,0.0,0.0,0.0,0.0,0.0,0.0,0.0,0.0,0.0,0.0,0.0,0.0,0.0,0.10526315789473684,0.0,0.0,0.0
Al2Gd,170.0,0.0,0.6666666666666666,0.0,0.0,0.0,0.0,0.0,0.0,0.0,0.0,0.0,0.0,0.0,0.0,0.0,0.0,0.0,0.0,0.0,0.0,0.0,0.0,0.0,0.0,0.0,0.0,0.0,0.0,0.3333333333333333,0.0,0.0,0.0,0.0,0.0,0.0,0.0,0.0,0.0,0.0,0.0,0.0,0.0,0.0,0.0,0.0,0.0,0.0,0.0,0.0,0.0,0.0,0.0,0.0,0.0,0.0,0.0,0.0,0.0,0.0,0.0,0.0,0.0,0.0,0.0,0.0,0.0,0.0,0.0,0.0,0.0,0.0,0.0,0.0,0.0,0.0,0.0,0.0,0.0,0.0,0.0,0.0,0.0,0.0,0.0,0.0
Al2Gd3,287.0,0.0,0.4,0.0,0.0,0.0,0.0,0.0,0.0,0.0,0.0,0.0,0.0,0.0,0.0,0.0,0.0,0.0,0.0,0.0,0.0,0.0,0.0,0.0,0.0,0.0,0.0,0.0,0.0,0.6,0.0,0.0,0.0,0.0,0.0,0.0,0.0,0.0,0.0,0.0,0.0,0.0,0.0,0.0,0.0,0.0,0.0,0.0,0.0,0.0,0.0,0.0,0.0,0.0,0.0,0.0,0.0,0.0,0.0,0.0,0.0,0.0,0.0,0.0,0.0,0.0,0.0,0.0,0.0,0.0,0.0,0.0,0.0,0.0,0.0,0.0,0.0,0.0,0.0,0.0,0.0,0.0,0.0,0.0,0.0,0.0
Al2Ho,29.0,0.0,0.6666666666666666,0.0,0.0,0.0,0.0,0.0,0.0,0.0,0.0,0.0,0.0,0.0,0.0,0.0,0.0,0.0,0.0,0.0,0.0,0.0,0.0,0.0,0.0,0.0,0.0,0.0,0.0,0.0,0.0,0.0,0.0,0.0,0.3333333333333333,0.0,0.0,0.0,0.0,0.0,0.0,0.0,0.0,0.0,0.0,0.0,0.0,0.0,0.0,0.0,0.0,0.0,0.0,0.0,0.0,0.0,0.0,0.0,0.0,0.0,0.0,0.0,0.0,0.0,0.0,0.0,0.0,0.0,0.0,0.0,0.0,0.0,0.0,0.0,0.0,0.0,0.0,0.0,0.0,0.0,0.0,0.0,0.0,0.0,0.0,0.0
Al2Nd,68.0,0.0,0.6666666666666666,0.0,0.0,0.0,0.0,0.0,0.0,0.0,0.0,0.0,0.0,0.0,0.0,0.0,0.0,0.0,0.0,0.0,0.0,0.0,0.0,0.0,0.0,0.0,0.0,0.0,0.0,0.0,0.0,0.0,0.0,0.0,0.0,0.0,0.0,0.0,0.0,0.0,0.0,0.0,0.0,0.0,0.0,0.0,0.0,0.0,0.3333333333333333,0.0,0.0,0.0,0.0,0.0,0.0,0.0,0.0,0.0,0.0,0.0,0.0,0.0,0.0,0.0,0.0,0.0,0.0,0.0,0.0,0.0,0.0,0.0,0.0,0.0,0.0,0.0,0.0,0.0,0.0,0.0,0.0,0.0,0.0,0.0,0.0,0.0
Al2Np,56.0,0.0,0.6666666666666666,0.0,0.0,0.0,0.0,0.0,0.0,0.0,0.0,0.0,0.0,0.0,0.0,0.0,0.0,0.0,0.0,0.0,0.0,0.0,0.0,0.0,0.0,0.0,0.0,0.0,0.0,0.0,0.0,0.0,0.0,0.0,0.0,0.0,0.0,0.0,0.0,0.0,0.0,0.0,0.0,0.0,0.0,0.0,0.0,0.0,0.0,0.0,0.3333333333333333,0.0,0.0,0.0,0.0,0.0,0.0,0.0,0.0,0.0,0.0,0.0,0.0,0.0,0.0,0.0,0.0,0.0,0.0,0.0,0.0,0.0,0.0,0.0,0.0,0.0,0.0,0.0,0.0,0.0,0.0,0.0,0.0,0.0,0.0,0.0
Al2Pr,34.0,0.0,0.6666666666666666,0.0,0.0,0.0,0.0,0.0,0.0,0.0,0.0,0.0,0.0,0.0,0.0,0.0,0.0,0.0,0.0,0.0,0.0,0.0,0.0,0.0,0.0,0.0,0.0,0.0,0.0,0.0,0.0,0.0,0.0,0.0,0.0,0.0,0.0,0.0,0.0,0.0,0.0,0.0,0.0,0.0,0.0,0.0,0.0,0.0,0.0,0.0,0.0,0.0,0.0,0.0,0.0,0.0,0.0,0.3333333333333333,0.0,0.0,0.0,0.0,0.0,0.0,0.0,0.0,0.0,0.0,0.0,0.0,0.0,0.0,0.0,0.0,0.0,0.0,0.0,0.0,0.0,0.0,0.0,0.0,0.0,0.0,0.0,0.0
Al2Sm,122.0,0.0,0.6666666666666666,0.0,0.0,0.0,0.0,0.0,0.0,0.0,0.0,0.0,0.0,0.0,0.0,0.0,0.0,0.0,0.0,0.0,0.0,0.0,0.0,0.0,0.0,0.0,0.0,0.0,0.0,0.0,0.0,0.0,0.0,0.0,0.0,0.0,0.0,0.0,0.0,0.0,0.0,0.0,0.0,0.0,0.0,0.0,0.0,0.0,0.0,0.0,0.0,0.0,0.0,0.0,0.0,0.0,0.0,0.0,0.0,0.0,0.0,0.0,0.0,0.0,0.0,0.0,0.0,0.0,0.0,0.3333333333333333,0.0,0.0,0.0,0.0,0.0,0.0,0.0,0.0,0.0,0.0,0.0,0.0,0.0,0.0,0.0,0.0
Al2Tb,116.0,0.0,0.6666666666666666,0.0,0.0,0.0,0.0,0.0,0.0,0.0,0.0,0.0,0.0,0.0,0.0,0.0,0.0,0.0,0.0,0.0,0.0,0.0,0.0,0.0,0.0,0.0,0.0,0.0,0.0,0.0,0.0,0.0,0.0,0.0,0.0,0.0,0.0,0.0,0.0,0.0,0.0,0.0,0.0,0.0,0.0,0.0,0.0,0.0,0.0,0.0,0.0,0.0,0.0,0.0,0.0,0.0,0.0,0.0,0.0,0.0,0.0,0.0,0.0,0.0,0.0,0.0,0.0,0.0,0.0,0.0,0.0,0.0,0.0,0.3333333333333333,0.0,0.0,0.0,0.0,0.0,0.0,0.0,0.0,0.0,0.0,0.0,0.0
Al2Tm,4.2,0.0,0.6666666666666666,0.0,0.0,0.0,0.0,0.0,0.0,0.0,0.0,0.0,0.0,0.0,0.0,0.0,0.0,0.0,0.0,0.0,0.0,0.0,0.0,0.0,0.0,0.0,0.0,0.0,0.0,0.0,0.0,0.0,0.0,0.0,0.0,0.0,0.0,0.0,0.0,0.0,0.0,0.0,0.0,0.0,0.0,0.0,0.0,0.0,0.0,0.0,0.0,0.0,0.0,0.0,0.0,0.0,0.0,0.0,0.0,0.0,0.0,0.0,0.0,0.0,0.0,0.0,0.0,0.0,0.0,0.0,0.0,0.0,0.0,0.0,0.0,0.0,0.0,0.0,0.3333333333333333,0.0,0.0,0.0,0.0,0.0,0.0,0.0
Al3.5Co9.5La,890.0,0.0,0.25,0.0,0.0,0.0,0.0,0.0,0.0,0.0,0.0,0.0,0.0,0.0,0.0,0.0,0.0,0.0,0.0,0.6785714285714286,0.0,0.0,0.0,0.0,0.0,0.0,0.0,0.0,0.0,0.0,0.0,0.0,0.0,0.0,0.0,0.0,0.0,0.0,0.0,0.07142857142857142,0.0,0.0,0.0,0.0,0.0,0.0,0.0,0.0,0.0,0.0,0.0,0.0,0.0,0.0,0.0,0.0,0.0,0.0,0.0,0.0,0.0,0.0,0.0,0.0,0.0,0.0,0.0,0.0,0.0,0.0,0.0,0.0,0.0,0.0,0.0,0.0,0.0,0.0,0.0,0.0,0.0,0.0,0.0,0.0,0.0,0.0
Al3B6Co16Fe4,623.0,0.0,0.10344827586206896,0.0,0.0,0.0,0.20689655172413793,0.0,0.0,0.0,0.0,0.0,0.0,0.0,0.0,0.0,0.0,0.0,0.0,0.5517241379310345,0.0,0.0,0.0,0.0,0.0,0.0,0.0,0.13793103448275862,0.0,0.0,0.0,0.0,0.0,0.0,0.0,0.0,0.0,0.0,0.0,0.0,0.0,0.0,0.0,0.0,0.0,0.0,0.0,0.0,0.0,0.0,0.0,0.0,0.0,0.0,0.0,0.0,0.0,0.0,0.0,0.0,0.0,0.0,0.0,0.0,0.0,0.0,0.0,0.0,0.0,0.0,0.0,0.0,0.0,0.0,0.0,0.0,0.0,0.0,0.0,0.0,0.0,0.0,0.0,0.0,0.0,0.0
Al3B6Co2,406.0,0.0,0.2727272727272727,0.0,0.0,0.0,0.5454545454545454,0.0,0.0,0.0,0.0,0.0,0.0,0.0,0.0,0.0,0.0,0.0,0.0,0.18181818181818182,0.0,0.0,0.0,0.0,0.0,0.0,0.0,0.0,0.0,0.0,0.0,0.0,0.0,0.0,0.0,0.0,0.0,0.0,0.0,0.0,0.0,0.0,0.0,0.0,0.0,0.0,0.0,0.0,0.0,0.0,0.0,0.0,0.0,0.0,0.0,0.0,0.0,0.0,0.0,0.0,0.0,0.0,0.0,0.0,0.0,0.0,0.0,0.0,0.0,0.0,0.0,0.0,0.0,0.0,0.0,0.0,0.0,0.0,0.0,0.0,0.0,0.0,0.0,0.0,0.0,0.0
Al3B6Co20,409.0,0.0,0.10344827586206896,0.0,0.0,0.0,0.20689655172413793,0.0,0.0,0.0,0.0,0.0,0.0,0.0,0.0,0.0,0.0,0.0,0.0,0.6896551724137931,0.0,0.0,0.0,0.0,0.0,0.0,0.0,0.0,0.0,0.0,0.0,0.0,0.0,0.0,0.0,0.0,0.0,0.0,0.0,0.0,0.0,0.0,0.0,0.0,0.0,0.0,0.0,0.0,0.0,0.0,0.0,0.0,0.0,0.0,0.0,0.0,0.0,0.0,0.0,0.0,0.0,0.0,0.0,0.0,0.0,0.0,0.0,0.0,0.0,0.0,0.0,0.0,0.0,0.0,0.0,0.0,0.0,0.0,0.0,0.0,0.0,0.0,0.0,0.0,0.0,0.0
Al3CFe14Y2,481.0,0.0,0.15,0.0,0.0,0.0,0.0,0.0,0.0,0.0,0.0,0.0,0.05,0.0,0.0,0.0,0.0,0.0,0.0,0.0,0.0,0.0,0.0,0.0,0.0,0.0,0.0,0.7,0.0,0.0,0.0,0.0,0.0,0.0,0.0,0.0,0.0,0.0,0.0,0.0,0.0,0.0,0.0,0.0,0.0,0.0,0.0,0.0,0.0,0.0,0.0,0.0,0.0,0.0,0.0,0.0,0.0,0.0,0.0,0.0,0.0,0.0,0.0,0.0,0.0,0.0,0.0,0.0,0.0,0.0,0.0,0.0,0.0,0.0,0.0,0.0,0.0,0.0,0.0,0.0,0.0,0.0,0.1,0.0,0.0,0.0
Al3Ce0.33Th0.67,5.0,0.0,0.75,0.0,0.0,0.0,0.0,0.0,0.0,0.0,0.0,0.0,0.0,0.0,0.0,0.0825,0.0,0.0,0.0,0.0,0.0,0.0,0.0,0.0,0.0,0.0,0.0,0.0,0.0,0.0,0.0,0.0,0.0,0.0,0.0,0.0,0.0,0.0,0.0,0.0,0.0,0.0,0.0,0.0,0.0,0.0,0.0,0.0,0.0,0.0,0.0,0.0,0.0,0.0,0.0,0.0,0.0,0.0,0.0,0.0,0.0,0.0,0.0,0.0,0.0,0.0,0.0,0.0,0.0,0.0,0.0,0.0,0.0,0.0,0.0,0.1675,0.0,0.0,0.0,0.0,0.0,0.0,0.0,0.0,0.0,0.0
Al3Ce0.67Th0.33,6.0,0.0,0.75,0.0,0.0,0.0,0.0,0.0,0.0,0.0,0.0,0.0,0.0,0.0,0.0,0.1675,0.0,0.0,0.0,0.0,0.0,0.0,0.0,0.0,0.0,0.0,0.0,0.0,0.0,0.0,0.0,0.0,0.0,0.0,0.0,0.0,0.0,0.0,0.0,0.0,0.0,0.0,0.0,0.0,0.0,0.0,0.0,0.0,0.0,0.0,0.0,0.0,0.0,0.0,0.0,0.0,0.0,0.0,0.0,0.0,0.0,0.0,0.0,0.0,0.0,0.0,0.0,0.0,0.0,0.0,0.0,0.0,0.0,0.0,0.0,0.0825,0.0,0.0,0.0,0.0,0.0,0.0,0.0,0.0,0.0,0.0
Al3Ce2Fe14,385.0,0.0,0.15789473684210525,0.0,0.0,0.0,0.0,0.0,0.0,0.0,0.0,0.0,0.0,0.0,0.0,0.10526315789473684,0.0,0.0,0.0,0.0,0.0,0.0,0.0,0.0,0.0,0.0,0.0,0.7368421052631579,0.0,0.0,0.0,0.0,0.0,0.0,0.0,0.0,0.0,0.0,0.0,0.0,0.0,0.0,0.0,0.0,0.0,0.0,0.0,0.0,0.0,0.0,0.0,0.0,0.0,0.0,0.0,0.0,0.0,0.0,0.0,0.0,0.0,0.0,0.0,0.0,0.0,0.0,0.0,0.0,0.0,0.0,0.0,0.0,0.0,0.0,0.0,0.0,0.0,0.0,0.0,0.0,0.0,0.0,0.0,0.0,0.0,0.0
Al3Ce2Ge4,11.0,0.0,0.3333333333333333,0.0,0.0,0.0,0.0,0.0,0.0,0.0,0.0,0.0,0.0,0.0,0.0,0.2222222222222222,0.0,0.0,0.0,0.0,0.0,0.0,0.0,0.0,0.0,0.0,0.0,0.0,0.0,0.0,0.4444444444444444,0.0,0.0,0.0,0.0,0.0,0.0,0.0,0.0,0.0,0.0,0.0,0.0,0.0,0.0,0.0,0.0,0.0,0.0,0.0,0.0,0.0,0.0,0.0,0.0,0.0,0.0,0.0,0.0,0.0,0.0,0.0,0.0,0.0,0.0,0.0,0.0,0.0,0.0,0.0,0.0,0.0,0.0,0.0,0.0,0.0,0.0,0.0,0.0,0.0,0.0,0.0,0.0,0.0,0.0,0.0
Al3Co10La,885.0,0.0,0.21428571428571427,0.0,0.0,0.0,0.0,0.0,0.0,0.0,0.0,0.0,0.0,0.0,0.0,0.0,0.0,0.0,0.0,0.7142857142857143,0.0,0.0,0.0,0.0,0.0,0.0,0.0,0.0,0.0,0.0,0.0,0.0,0.0,0.0,0.0,0.0,0.0,0.0,0.0,0.07142857142857142,0.0,0.0,0.0,0.0,0.0,0.0,0.0,0.0,0.0,0.0,0.0,0.0,0.0,0.0,0.0,0.0,0.0,0.0,0.0,0.0,0.0,0.0,0.0,0.0,0.0,0.0,0.0,0.0,0.0,0.0,0.0,0.0,0.0,0.0,0.0,0.0,0.0,0.0,0.0,0.0,0.0,0.0,0.0,0.0,0.0,0.0
Al3Co14Dy2,727.0,0.0,0.15789473684210525,0.0,0.0,0.0,0.0,0.0,0.0,0.0,0.0,0.0,0.0,0.0,0.0,0.0,0.0,0.0,0.0,0.7368421052631579,0.0,0.0,0.0,0.10526315789473684,0.0,0.0,0.0,0.0,0.0,0.0,0.0,0.0,0.0,0.0,0.0,0.0,0.0,0.0,0.0,0.0,0.0,0.0,0.0,0.0,0.0,0.0,0.0,0.0,0.0,0.0,0.0,0.0,0.0,0.0,0.0,0.0,0.0,0.0,0.0,0.0,0.0,0.0,0.0,0.0,0.0,0.0,0.0,0.0,0.0,0.0,0.0,0.0,0.0,0.0,0.0,0.0,0.0,0.0,0.0,0.0,0.0,0.0,0.0,0.0,0.0,0.0
Al3Co14Er2,743.0,0.0,0.15789473684210525,0.0,0.0,0.0,0.0,0.0,0.0,0.0,0.0,0.0,0.0,0.0,0.0,0.0,0.0,0.0,0.0,0.7368421052631579,0.0,0.0,0.0,0.0,0.10526315789473684,0.0,0.0,0.0,0.0,0.0,0.0,0.0,0.0,0.0,0.0,0.0,0.0,0.0,0.0,0.0,0.0,0.0,0.0,0.0,0.0,0.0,0.0,0.0,0.0,0.0,0.0,0.0,0.0,0.0,0.0,0.0,0.0,0.0,0.0,0.0,0.0,0.0,0.0,0.0,0.0,0.0,0.0,0.0,0.0,0.0,0.0,0.0,0.0,0.0,0.0,0.0,0.0,0.0,0.0,0.0,0.0,0.0,0.0,0.0,0.0,0.0
Al3Co14Gd2,701.0,0.0,0.15789473684210525,0.0,0.0,0.0,0.0,0.0,0.0,0.0,0.0,0.0,0.0,0.0,0.0,0.0,0.0,0.0,0.0,0.7368421052631579,0.0,0.0,0.0,0.0,0.0,0.0,0.0,0.0,0.0,0.10526315789473684,0.0,0.0,0.0,0.0,0.0,0.0,0.0,0.0,0.0,0.0,0.0,0.0,0.0,0.0,0.0,0.0,0.0,0.0,0.0,0.0,0.0,0.0,0.0,0.0,0.0,0.0,0.0,0.0,0.0,0.0,0.0,0.0,0.0,0.0,0.0,0.0,0.0,0.0,0.0,0.0,0.0,0.0,0.0,0.0,0.0,0.0,0.0,0.0,0.0,0.0,0.0,0.0,0.0,0.0,0.0,0.0
Al3Co14Ho2,738.0,0.0,0.15789473684210525,0.0,0.0,0.0,0.0,0.0,0.0,0.0,0.0,0.0,0.0,0.0,0.0,0.0,0.0,0.0,0.0,0.7368421052631579,0.0,0.0,0.0,0.0,0.0,0.0,0.0,0.0,0.0,0.0,0.0,0.0,0.0,0.0,0.10526315789473684,0.0,0.0,0.0,0.0,0.0,0.0,0.0,0.0,0.0,0.0,0.0,0.0,0.0,0.0,0.0,0.0,0.0,0.0,0.0,0.0,0.0,0.0,0.0,0.0,0.0,0.0,0.0,0.0,0.0,0.0,0.0,0.0,0.0,0.0,0.0,0.0,0.0,0.0,0.0,0.0,0.0,0.0,0.0,0.0,0.0,0.0,0.0,0.0,0.0,0.0,0.0
Al3Co14Pr2,741.0,0.0,0.15789473684210525,0.0,0.0,0.0,0.0,0.0,0.0,0.0,0.0,0.0,0.0,0.0,0.0,0.0,0.0,0.0,0.0,0.7368421052631579,0.0,0.0,0.0,0.0,0.0,0.0,0.0,0.0,0.0,0.0,0.0,0.0,0.0,0.0,0.0,0.0,0.0,0.0,0.0,0.0,0.0,0.0,0.0,0.0,0.0,0.0,0.0,0.0,0.0,0.0,0.0,0.0,0.0,0.0,0.0,0.0,0.0,0.10526315789473684,0.0,0.0,0.0,0.0,0.0,0.0,0.0,0.0,0.0,0.0,0.0,0.0,0.0,0.0,0.0,0.0,0.0,0.0,0.0,0.0,0.0,0.0,0.0,0.0,0.0,0.0,0.0,0.0
Al3Co14Y2,718.0,0.0,0.15789473684210525,0.0,0.0,0.0,0.0,0.0,0.0,0.0,0.0,0.0,0.0,0.0,0.0,0.0,0.0,0.0,0.0,0.7368421052631579,0.0,0.0,0.0,0.0,0.0,0.0,0.0,0.0,0.0,0.0,0.0,0.0,0.0,0.0,0.0,0.0,0.0,0.0,0.0,0.0,0.0,0.0,0.0,0.0,0.0,0.0,0.0,0.0,0.0,0.0,0.0,0.0,0.0,0.0,0.0,0.0,0.0,0.0,0.0,0.0,0.0,0.0,0.0,0.0,0.0,0.0,0.0,0.0,0.0,0.0,0.0,0.0,0.0,0.0,0.0,0.0,0.0,0.0,0.0,0.0,0.0,0.0,0.10526315789473684,0.0,0.0,0.0
Al3Co8ErTi,760.0,0.0,0.23076923076923078,0.0,0.0,0.0,0.0,0.0,0.0,0.0,0.0,0.0,0.0,0.0,0.0,0.0,0.0,0.0,0.0,0.6153846153846154,0.0,0.0,0.0,0.0,0.07692307692307693,0.0,0.0,0.0,0.0,0.0,0.0,0.0,0.0,0.0,0.0,0.0,0.0,0.0,0.0,0.0,0.0,0.0,0.0,0.0,0.0,0.0,0.0,0.0,0.0,0.0,0.0,0.0,0.0,0.0,0.0,0.0,0.0,0.0,0.0,0.0,0.0,0.0,0.0,0.0,0.0,0.0,0.0,0.0,0.0,0.0,0.0,0.0,0.0,0.0,0.0,0.0,0.07692307692307693,0.0,0.0,0.0,0.0,0.0,0.0,0.0,0.0,0.0
Al3Fe14Ho2,423.0,0.0,0.15789473684210525,0.0,0.0,0.0,0.0,0.0,0.0,0.0,0.0,0.0,0.0,0.0,0.0,0.0,0.0,0.0,0.0,0.0,0.0,0.0,0.0,0.0,0.0,0.0,0.0,0.7368421052631579,0.0,0.0,0.0,0.0,0.0,0.0,0.10526315789473684,0.0,0.0,0.0,0.0,0.0,0.0,0.0,0.0,0.0,0.0,0.0,0.0,0.0,0.0,0.0,0.0,0.0,0.0,0.0,0.0,0.0,0.0,0.0,0.0,0.0,0.0,0.0,0.0,0.0,0.0,0.0,0.0,0.0,0.0,0.0,0.0,0.0,0.0,0.0,0.0,0.0,0.0,0.0,0.0,0.0,0.0,0.0,0.0,0.0,0.0,0.0
Al3Fe14Y2,423.0,0.0,0.15789473684210525,0.0,0.0,0.0,0.0,0.0,0.0,0.0,0.0,0.0,0.0,0.0,0.0,0.0,0.0,0.0,0.0,0.0,0.0,0.0,0.0,0.0,0.0,0.0,0.0,0.7368421052631579,0.0,0.0,0.0,0.0,0.0,0.0,0.0,0.0,0.0,0.0,0.0,0.0,0.0,0.0,0.0,0.0,0.0,0.0,0.0,0.0,0.0,0.0,0.0,0.0,0.0,0.0,0.0,0.0,0.0,0.0,0.0,0.0,0.0,0.0,0.0,0.0,0.0,0.0,0.0,0.0,0.0,0.0,0.0,0.0,0.0,0.0,0.0,0.0,0.0,0.0,0.0,0.0,0.0,0.0,0.10526315789473684,0.0,0.0,0.0
Al4.5Fe12.5Ho2,405.0,0.0,0.23684210526315788,0.0,0.0,0.0,0.0,0.0,0.0,0.0,0.0,0.0,0.0,0.0,0.0,0.0,0.0,0.0,0.0,0.0,0.0,0.0,0.0,0.0,0.0,0.0,0.0,0.6578947368421053,0.0,0.0,0.0,0.0,0.0,0.0,0.10526315789473684,0.0,0.0,0.0,0.0,0.0,0.0,0.0,0.0,0.0,0.0,0.0,0.0,0.0,0.0,0.0,0.0,0.0,0.0,0.0,0.0,0.0,0.0,0.0,0.0,0.0,0.0,0.0,0.0,0.0,0.0,0.0,0.0,0.0,0.0,0.0,0.0,0.0,0.0,0.0,0.0,0.0,0.0,0.0,0.0,0.0,0.0,0.0,0.0,0.0,0.0,0.0
Al4CFe13Y2,435.0,0.0,0.2,0.0,0.0,0.0,0.0,0.0,0.0,0.0,0.0,0.0,0.05,0.0,0.0,0.0,0.0,0.0,0.0,0.0,0.0,0.0,0.0,0.0,0.0,0.0,0.0,0.65,0.0,0.0,0.0,0.0,0.0,0.0,0.0,0.0,0.0,0.0,0.0,0.0,0.0,0.0,0.0,0.0,0.0,0.0,0.0,0.0,0.0,0.0,0.0,0.0,0.0,0.0,0.0,0.0,0.0,0.0,0.0,0.0,0.0,0.0,0.0,0.0,0.0,0.0,0.0,0.0,0.0,0.0,0.0,0.0,0.0,0.0,0.0,0.0,0.0,0.0,0.0,0.0,0.0,0.0,0.1,0.0,0.0,0.0
Al4Ce,9.0,0.0,0.8,0.0,0.0,0.0,0.0,0.0,0.0,0.0,0.0,0.0,0.0,0.0,0.0,0.2,0.0,0.0,0.0,0.0,0.0,0.0,0.0,0.0,0.0,0.0,0.0,0.0,0.0,0.0,0.0,0.0,0.0,0.0,0.0,0.0,0.0,0.0,0.0,0.0,0.0,0.0,0.0,0.0,0.0,0.0,0.0,0.0,0.0,0.0,0.0,0.0,0.0,0.0,0.0,0.0,0.0,0.0,0.0,0.0,0.0,0.0,0.0,0.0,0.0,0.0,0.0,0.0,0.0,0.0,0.0,0.0,0.0,0.0,0.0,0.0,0.0,0.0,0.0,0.0,0.0,0.0,0.0,0.0,0.0,0.0
Al4Ce2Fe13,375.0,0.0,0.21052631578947367,0.0,0.0,0.0,0.0,0.0,0.0,0.0,0.0,0.0,0.0,0.0,0.0,0.10526315789473684,0.0,0.0,0.0,0.0,0.0,0.0,0.0,0.0,0.0,0.0,0.0,0.6842105263157895,0.0,0.0,0.0,0.0,0.0,0.0,0.0,0.0,0.0,0.0,0.0,0.0,0.0,0.0,0.0,0.0,0.0,0.0,0.0,0.0,0.0,0.0,0.0,0.0,0.0,0.0,0.0,0.0,0.0,0.0,0.0,0.0,0.0,0.0,0.0,0.0,0.0,0.0,0.0,0.0,0.0,0.0,0.0,0.0,0.0,0.0,0.0,0.0,0.0,0.0,0.0,0.0,0.0,0.0,0.0,0.0,0.0,0.0
Al4CeIrSi2,10.8,0.0,0.5,0.0,0.0,0.0,0.0,0.0,0.0,0.0,0.0,0.0,0.0,0.0,0.0,0.125,0.0,0.0,0.0,0.0,0.0,0.0,0.0,0.0,0.0,0.0,0.0,0.0,0.0,0.0,0.0,0.0,0.0,0.0,0.0,0.0,0.0,0.125,0.0,0.0,0.0,0.0,0.0,0.0,0.0,0.0,0.0,0.0,0.0,0.0,0.0,0.0,0.0,0.0,0.0,0.0,0.0,0.0,0.0,0.0,0.0,0.0,0.0,0.0,0.0,0.0,0.0,0.0,0.25,0.0,0.0,0.0,0.0,0.0,0.0,0.0,0.0,0.0,0.0,0.0,0.0,0.0,0.0,0.0,0.0,0.0
Al4Co13Dy2,592.0,0.0,0.21052631578947367,0.0,0.0,0.0,0.0,0.0,0.0,0.0,0.0,0.0,0.0,0.0,0.0,0.0,0.0,0.0,0.0,0.6842105263157895,0.0,0.0,0.0,0.10526315789473684,0.0,0.0,0.0,0.0,0.0,0.0,0.0,0.0,0.0,0.0,0.0,0.0,0.0,0.0,0.0,0.0,0.0,0.0,0.0,0.0,0.0,0.0,0.0,0.0,0.0,0.0,0.0,0.0,0.0,0.0,0.0,0.0,0.0,0.0,0.0,0.0,0.0,0.0,0.0,0.0,0.0,0.0,0.0,0.0,0.0,0.0,0.0,0.0,0.0,0.0,0.0,0.0,0.0,0.0,0.0,0.0,0.0,0.0,0.0,0.0,0.0,0.0
Al4Co13Er2,681.0,0.0,0.21052631578947367,0.0,0.0,0.0,0.0,0.0,0.0,0.0,0.0,0.0,0.0,0.0,0.0,0.0,0.0,0.0,0.0,0.6842105263157895,0.0,0.0,0.0,0.0,0.10526315789473684,0.0,0.0,0.0,0.0,0.0,0.0,0.0,0.0,0.0,0.0,0.0,0.0,0.0,0.0,0.0,0.0,0.0,0.0,0.0,0.0,0.0,0.0,0.0,0.0,0.0,0.0,0.0,0.0,0.0,0.0,0.0,0.0,0.0,0.0,0.0,0.0,0.0,0.0,0.0,0.0,0.0,0.0,0.0,0.0,0.0,0.0,0.0,0.0,0.0,0.0,0.0,0.0,0.0,0.0,0.0,0.0,0.0,0.0,0.0,0.0,0.0
Al4Co13Gd2,505.0,0.0,0.21052631578947367,0.0,0.0,0.0,0.0,0.0,0.0,0.0,0.0,0.0,0.0,0.0,0.0,0.0,0.0,0.0,0.0,0.6842105263157895,0.0,0.0,0.0,0.0,0.0,0.0,0.0,0.0,0.0,0.10526315789473684,0.0,0.0,0.0,0.0,0.0,0.0,0.0,0.0,0.0,0.0,0.0,0.0,0.0,0.0,0.0,0.0,0.0,0.0,0.0,0.0,0.0,0.0,0.0,0.0,0.0,0.0,0.0,0.0,0.0,0.0,0.0,0.0,0.0,0.0,0.0,0.0,0.0,0.0,0.0,0.0,0.0,0.0,0.0,0.0,0.0,0.0,0.0,0.0,0.0,0.0,0.0,0.0,0.0,0.0,0.0,0.0
