Repository: msg-byu/ML-for-CurieTemp-Predictions

# ML-for-Magnetic-Predictions
Code for reproducing all the results in [give ref here]

# Data

DS1-RAW.csv: 
The raw data set of ferromagnetic materials and the corresponding Curie temperatures compiled by James Nelson and Stefano Sanvito.

DS1.csv:
Cleaned version of DS1-RAW.csv. The feature vector has 85 features, each one describing a distinct element found in the data. Each compound is characterized by placing the percentage that each element occupies in the compound in the appropriate feature.

DS1-Compounds.csv:
Version of DS1.csv that only includes the compound names and Curie temperatures. Used for feature generation.

DS1-Incompatible.csv:
Version of DS1.csv that only includes features found in DS1-RAW.csv. Cannot be used with DS2.csv in machine learning models.

DS1-MASTML-Features.csv:
Version of DS1.csv where there are only 20 features. These features were generated and selected by the MAST-ML python library.

DS2-RAW.txt: 
The raw data set of ferromagnetic materials and the corresponding Curie temperatures compiled by Valentin Taufour.

DS2.csv: 
Cleaned version of DS2-RAW.csv. The feature vector has 85 features, each one describing a distinct element found in the data. Each compound is characterized by placing the percentage that each element occupies in the compound in the appropriate feature.

DS1+DS2.csv: 
Combination of DS1.csv and DS2.csv. Any overlapping magnetic compounds were only included once.

File: Data/DS2-RAW.txt (part 1 of 3)
wChemicalFormula	wListOfElements	wListOfElementsQ	wCurieTemperature
Ag4Ce3Ge4	Ag;Ce;Ge;	4;3;4;	10 K;
Ag51Pr14	Ag;Pr;	51;14;	13 K;
AgAl3Ce	Ag;Al;Ce;	1;3;1;	3.2 K;3 K;3 K;
AgAuCd2	Ag;Au;Cd;	1;1;2;	310 K;
AgCe	Ag;Ce;	1;1;	9 K;7.5 K;5.5 K;9 K;5.3 K;6 K;5.5 K;5 K;5.5 K;
AgCeSb2	Ag;Ce;Sb;	1;1;2;	9.8 K;9.6 K;
AgF3Ni	Ag;F;Ni;	1;3;1;	197 K;
AgI	Ag;I;	1;1;	538 K;533 K;
AgSb2U	Ag;Sb;U;	1;2;1;	92 K;
Al0.2Fe1.8Ti	Al;Fe;Ti;	0.2;1.8;1;	43 K;
Al0.2Fe1.8Y	Al;Fe;Y;	0.2;1.8;1;	381 K;
Al0.4Fe1.6Ti	Al;Fe;Ti;	0.4;1.6;1;	151 K;
Al0.4Fe1.6Y	Al;Fe;Y;	0.4;1.6;1;	320 K;
Al0.5Co12.5La	Al;Co;La;	0.5;12.5;1;	1214 K;
Al0.5Co2FeSi0.5	Al;Co;Fe;Si;	0.5;2;1;0.5;	1107 K;
Al0.5Co2MnSi0.5	Al;Co;Mn;Si;	0.5;2;1;0.5;	931 K;
Al0.6Fe1.4Ti	Al;Fe;Ti;	0.6;1.4;1;	143 K;
Al0.6Fe1.4Y	Al;Fe;Y;	0.6;1.4;1;	72 K;
Al0.75CoSn0.25U	Al;Co;Sn;U;	0.75;1;0.25;1;	5.5 K;
Al0.89Mn1.11	Al;Mn;	0.89;1.11;	677 K;404 K;
Al0.8Fe1.2Ti	Al;Fe;Ti;	0.8;1.2;1;	73 K;
Al0.8Fe1.2Y	Al;Fe;Y;	0.8;1.2;1;	49 K;
Al0.9CeSi1.1	Al;Ce;Si;	0.9;1;1.1;	11 K;
Al1.3Fe0.7Y	Al;Fe;Y;	1.3;0.7;1;	19 K;
Al1.5Co11.5La	Al;Co;La;	1.5;11.5;1;	1044 K;
Al1.5Co15.5Pr2	Al;Co;Pr;	1.5;15.5;2;	976 K;
Al10Fe2Tb	Al;Fe;Tb;	10;2;1;	17.6 K;
Al10Fe7Ho2	Al;Fe;Ho;	10;7;2;	170 K;
Al10Fe7Y2	Al;Fe;Y;	10;7;2;	112 K;
Al11Ce0.15La2.85	Al;Ce;La;	11;0.15;2.85;	1.3 K;
Al11Ce2.1La0.9	Al;Ce;La;	11;2.1;0.9;	3.7 K;
Al11Ce2.7La0.3	Al;Ce;La;	11;2.7;0.3;	5.4 K;
Al11Ce3	Al;Ce;	11;3;	6.3 K;6 K;6.2 K;6.3 K;6.2 K;6.2 K;6.2 K;
Al2.5Co10.5La	Al;Co;La;	2.5;10.5;1;	843 K;
Al20Cr2Nd	Al;Cr;Nd;	20;2;1;	1.7 K;
Al20Fe2Gd	Al;Fe;Gd;	20;2;1;	86 K;
Al20NdRu2	Al;Nd;Ru;	20;1;2;	1.9 K;
Al20NdV2	Al;Nd;V;	20;1;2;	1.8 K;1.81 K;
Al2BCeRu2	Al;B;Ce;Ru;	2;1;1;2;	13 K;13 K;12.8 K;
Al2CFe15Y2	Al;C;Fe;Y;	2;1;15;2;	501 K;501 K;
Al2Ce	Al;Ce;	2;1;	8 K;
Al2Ce2Co15	Al;Ce;Co;	2;2;15;	751 K;
Al2Ce2Fe15	Al;Ce;Fe;	2;2;15;	345 K;
Al2Co10.5Fe4.5Ho2	Al;Co;Fe;Ho;	2;10.5;4.5;2;	908 K;
Al2Co11La	Al;Co;La;	2;11;1;	957 K;
Al2Co12Fe3Ho2	Al;Co;Fe;Ho;	2;12;3;2;	919 K;
Al2Co13.5Fe1.5Ho2	Al;Co;Fe;Ho;	2;13.5;1.5;2;	930 K;
Al2Co15Dy2	Al;Co;Dy;	2;15;2;	901 K;896 K;
Al2Co15Er2	Al;Co;Er;	2;15;2;	903 K;903 K;
Al2Co15Gd2	Al;Co;Gd;	2;15;2;	922 K;922 K;
Al2Co15Ho2	Al;Co;Ho;	2;15;2;	898 K;897 K;940 K;
Al2Co15Nd2	Al;Co;Nd;	2;15;2;	888 K;
Al2Co15Pr2	Al;Co;Pr;	2;15;2;	893 K;871 K;
Al2Co15Sm2	Al;Co;Sm;	2;15;2;	904 K;
Al2Co15Tb2	Al;Co;Tb;	2;15;2;	913 K;
Al2Co15Tm2	Al;Co;Tm;	2;15;2;	887 K;
Al2Co15Y2	Al;Co;Y;	2;15;2;	891 K;899 K;
Al2Co3Fe12Ho2	Al;Co;Fe;Ho;	2;3;12;2;	635 K;
Al2Co6Fe9Ho2	Al;Co;Fe;Ho;	2;6;9;2;	773 K;
Al2Co9Fe6Ho2	Al;Co;Fe;Ho;	2;9;6;2;	874 K;
Al2Dy	Al;Dy;	2;1;	63 K;62 K;62 K;63.2 K;
Al2Er	Al;Er;	2;1;	12.6 K;13.5 K;14 K;24 K;12 K;
Al2Fe15Ho2	Al;Fe;Ho;	2;15;2;	411 K;408 K;
Al2Fe15NY2	Al;Fe;N;Y;	2;15;1;2;	693 K;
Al2Fe15Y2	Al;Fe;Y;	2;15;2;	402 K;396 K;
Al2Gd	Al;Gd;	2;1;	171 K;182 K;163 K;167 K;182 K;176 K;168 K;182 K;170 K;165 K;168 K;168 K;173 K;
Al2Gd3	Al;Gd;	2;3;	287 K;
Al2Ho	Al;Ho;	2;1;	28 K;35 K;29 K;30.8 K;28 K;42 K;42 K;28 K;28 K;
Al2Nd	Al;Nd;	2;1;	65 K;68 K;76 K;76 K;79 K;65 K;68 K;
Al2Np	Al;Np;	2;1;	56 K;56 K;
Al2Pr	Al;Pr;	2;1;	35 K;33 K;37 K;33 K;34 K;33 K;34 K;38 K;31 K;
Al2Sm	Al;Sm;	2;1;	122 K;122 K;
Al2Tb	Al;Tb;	2;1;	111 K;121 K;121 K;105 K;
Al2Tm	Al;Tm;	2;1;	3.9 K;4.2 K;8 K;
Al3.5Co9.5La	Al;Co;La;	3.5;9.5;1;	890 K;
Al3B6Co16Fe4	Al;B;Co;Fe;	3;6;16;4;	623 K;
Al3B6Co2	Al;B;Co;	3;6;2;	406 K;
Al3B6Co20	Al;B;Co;	3;6;20;	409 K;409 K;
Al3CFe14Y2	Al;C;Fe;Y;	3;1;14;2;	481 K;
Al3Ce0.33Th0.67	Al;Ce;Th;	3;0.33;0.67;	5 K;
Al3Ce0.67Th0.33	Al;Ce;Th;	3;0.67;0.33;	6 K;
Al3Ce2Fe14	Al;Ce;Fe;	3;2;14;	385 K;
Al3Ce2Ge4	Al;Ce;Ge;	3;2;4;	11 K;
Al3Co10La	Al;Co;La;	3;10;1;	885 K;
Al3Co14Dy2	Al;Co;Dy;	3;14;2;	727 K;
Al3Co14Er2	Al;Co;Er;	3;14;2;	743 K;
Al3Co14Gd2	Al;Co;Gd;	3;14;2;	701 K;
Al3Co14Ho2	Al;Co;Ho;	3;14;2;	738 K;
Al3Co14Pr2	Al;Co;Pr;	3;14;2;	741 K;
Al3Co14Y2	Al;Co;Y;	3;14;2;	718 K;
Al3Co8ErTi	Al;Co;Er;Ti;	3;8;1;1;	760 K;
Al3Fe14Ho2	Al;Fe;Ho;	3;14;2;	423 K;
Al3Fe14Y2	Al;Fe;Y;	3;14;2;	423 K;
Al4.5Fe12.5Ho2	Al;Fe;Ho;	4.5;12.5;2;	405 K;
Al4CFe13Y2	Al;C;Fe;Y;	4;1;13;2;	435 K;
Al4Ce	Al;Ce;	4;1;	9 K;
Al4Ce2Fe13	Al;Ce;Fe;	4;2;13;	375 K;
Al4CeIrSi2	Al;Ce;Ir;Si;	4;1;1;2;	10.8 K;
Al4Co13Dy2	Al;Co;Dy;	4;13;2;	592 K;
Al4Co13Er2	Al;Co;Er;	4;13;2;	681 K;
Al4Co13Gd2	Al;Co;Gd;	4;13;2;	505 K;
Al4Co13Ho2	Al;Co;Ho;	4;13;2;	606 K;
Al4Co13Pr2	Al;Co;Pr;	4;13;2;	583 K;
Al4Co13Y2	Al;Co;Y;	4;13;2;	635 K;
Al4Co9La	Al;Co;La;	4;9;1;	890 K;
Al4Fe13Ho2	Al;Fe;Ho;	4;13;2;	412 K;
Al4Fe13Y2	Al;Fe;Y;	4;13;2;	410 K;
Al4Fe8U	Al;Fe;U;	4;8;1;	480 K;
Al5.5Fe11.5Ho2	Al;Fe;Ho;	5.5;11.5;2;	338 K;
Al5Ce2Fe12	Al;Ce;Fe;	5;2;12;	315 K;
Al5Co12Gd2	Al;Co;Gd;	5;12;2;	420 K;
Al5Fe12Ho2	Al;Fe;Ho;	5;12;2;	367 K;
Al5Fe12Y2	Al;Fe;Y;	5;12;2;	362 K;
Al5Fe7Y	Al;Fe;Y;	5;7;1;	330 K;
Al6.5Fe10.5Ho2	Al;Fe;Ho;	6.5;10.5;2;	253 K;
Al6.5Fe5.5Hf	Al;Fe;Hf;	6.5;5.5;1;	230 K;
Al6.5Fe5.5Zr	Al;Fe;Zr;	6.5;5.5;1;	233 K;
Al6Ce2Fe11	Al;Ce;Fe;	6;2;11;	245 K;
Al6Fe11Ho2	Al;Fe;Ho;	6;11;2;	295 K;
Al6Fe11Y2	Al;Fe;Y;	6;11;2;	378 K;
Al6Fe6Hf	Al;Fe;Hf;	6;6;1;	187 K;
Al6Fe6U	Al;Fe;U;	6;6;1;	355 K;315 K;334 K;355 K;
Al6Fe6Y	Al;Fe;Y;	6;6;1;	308 K;
Al6Fe6Zr	Al;Fe;Zr;	6;6;1;	180 K;
Al7.5Fe9.5Ho2	Al;Fe;Ho;	7.5;9.5;2;	191 K;
Al7Ce2Fe10	Al;Ce;Fe;	7;2;10;	140 K;
Al7Ce2Ge4Ir	Al;Ce;Ge;Ir;	7;2;4;1;	1.6 K;
Al7Ce2Ge4Ni	Al;Ce;Ge;Ni;	7;2;4;1;	0.8 K;
Al7Fe10Ho2	Al;Fe;Ho;	7;10;2;	209 K;
Al7Fe10Y2	Al;Fe;Y;	7;10;2;	163 K;
Al7Fe5Hf	Al;Fe;Hf;	7;5;1;	263 K;
Al7Fe5U	Al;Fe;U;	7;5;1;	261 K;268 K;
Al7Fe5Zr	Al;Fe;Zr;	7;5;1;	271 K;
Al8.5Fe8.5Ho2	Al;Fe;Ho;	8.5;8.5;2;	182 K;
Al8Fe4Np	Al;Fe;Np;	8;4;1;	130 K;
Al8Fe4U	Al;Fe;U;	8;4;1;	148 K;
Al8Fe9Ho2	Al;Fe;Ho;	8;9;2;	181 K;
Al8Fe9Y2	Al;Fe;Y;	8;9;2;	105 K;
Al9Fe8Ho2	Al;Fe;Ho;	9;8;2;	186 K;
Al9Mn3U	Al;Mn;U;	9;3;1;	30 K;
AlAu2Mn	Al;Au;Mn;	1;2;1;	200 K;233 K;
AlB2Fe2	Al;B;Fe;	1;2;2;	282 K;307 K;275 K;
AlCCr2	Al;C;Cr;	1;1;2;	73 K;73 K;
AlCFe16Y2	Al;C;Fe;Y;	1;1;16;2;	515 K;502 K;
AlCMn3	Al;C;Mn;	1;1;3;	290 K;310 K;289 K;288 K;
AlCe2Fe16	Al;Ce;Fe;	1;2;16;	290 K;
AlCeCo4	Al;Ce;Co;	1;1;4;	370 K;
AlCo0.25Ru0.75U	Al;Co;Ru;U;	1;0.25;0.75;1;	7.5 K;
AlCo0.26Ru0.74U	Al;Co;Ru;U;	1;0.26;0.74;1;	6.5 K;10.5 K;
AlCo0.38Ru0.62U	Al;Co;Ru;U;	1;0.38;0.62;1;	38 K;38.5 K;
AlCo0.3Ru0.7U	Al;Co;Ru;U;	1;0.3;0.7;1;	17 K;18 K;
AlCo0.98Os0.02U	Al;Co;Os;U;	1;0.98;0.02;1;	26 K;
AlCo0.995Ru0.005U	Al;Co;Ru;U;	1;0.995;0.005;1;	4.5 K;
AlCo0.99Ru0.01U	Al;Co;Ru;U;	1;0.99;0.01;1;	20 K;16 K;
AlCo0.9Os0.1U	Al;Co;Os;U;	1;0.9;0.1;1;	48 K;
AlCo10ErTi	Al;Co;Er;Ti;	1;10;1;1;	885 K;
AlCo12La	Al;Co;La;	1;12;1;	1137 K;
AlCo16Gd2	Al;Co;Gd;	1;16;2;	1095 K;
AlCo16Pr2	Al;Co;Pr;	1;16;2;	1042 K;
AlCo2Cr	Al;Co;Cr;	1;2;1;	334 K;334 K;600 K;334 K;
AlCo2Fe	Al;Co;Fe;	1;2;1;	1000 K;1098 K;
AlCo2Hf	Al;Co;Hf;	1;2;1;	193 K;193 K;193 K;
AlCo2Mn	Al;Co;Mn;	1;2;1;	697 K;693 K;693 K;693 K;697 K;726 K;
AlCo2Nb	Al;Co;Nb;	1;2;1;	383 K;383 K;383 K;
AlCo2Ta	Al;Co;Ta;	1;2;1;	260 K;260 K;260 K;
AlCo2Ti	Al;Co;Ti;	1;2;1;	134 K;128 K;134 K;
AlCo2V	Al;Co;V;	1;2;1;	134 K;310 K;310 K;342 K;
AlCo2Zr	Al;Co;Zr;	1;2;1;	185 K;178 K;178 K;
AlCo4Dy	Al;Co;Dy;	1;4;1;	618 K;
AlCo4Er	Al;Co;Er;	1;4;1;	682 K;
AlCo4Gd	Al;Co;Gd;	1;4;1;	613 K;
AlCo4Ho	Al;Co;Ho;	1;4;1;	507 K;193 K;
AlCo4La	Al;Co;La;	1;4;1;	459 K;
AlCo4Nd	Al;Co;Nd;	1;4;1;	298 K;582 K;479 K;
AlCo4Pr	Al;Co;Pr;	1;4;1;	458 K;550 K;
AlCo4Sm	Al;Co;Sm;	1;4;1;	536 K;593 K;
AlCo4Tb	Al;Co;Tb;	1;4;1;	505 K;
AlCo4Tm	Al;Co;Tm;	1;4;1;	561 K;
AlCo4Y	Al;Co;Y;	1;4;1;	561 K;473 K;561 K;
AlCoCr	Al;Co;Cr;	1;1;1;	18 K;
AlCoCr2	Al;Co;Cr;	1;1;2;	750 K;
AlCoCrFe	Al;Co;Cr;Fe;	1;1;1;1;	460 K;
AlCoCrFe0.25	Al;Co;Cr;Fe;	1;1;1;0.25;	165 K;
AlCoCrFe0.5	Al;Co;Cr;Fe;	1;1;1;0.5;	292 K;
AlCoCrFe0.75	Al;Co;Cr;Fe;	1;1;1;0.75;	392 K;
AlCoDy	Al;Co;Dy;	1;1;1;	47 K;
AlCoEr	Al;Co;Er;	1;1;1;	22 K;
AlCoFeO4	Al;Co;Fe;O;	1;1;1;4;	420 K;
AlCoGd	Al;Co;Gd;	1;1;1;	112 K;
AlCoHo	Al;Co;Ho;	1;1;1;	33 K;
AlCoMn2	Al;Co;Mn;	1;1;2;	670 K;720 K;720 K;
AlCoNd	Al;Co;Nd;	1;1;1;	22 K;
AlCoPr	Al;Co;Pr;	1;1;1;	14 K;
AlCoTb	Al;Co;Tb;	1;1;1;	78 K;
AlCoTm	Al;Co;Tm;	1;1;1;	14 K;
AlCr0.1GeMn0.9	Al;Cr;Ge;Mn;	1;0.1;1;0.9;	573.4 K;
AlCr0.2GeMn0.8	Al;Cr;Ge;Mn;	1;0.2;1;0.8;	592 K;
AlCrFe2	Al;Cr;Fe;	1;1;2;	246 K;265 K;316 K;274 K;348 K;246 K;246 K;234 K;246 K;210 K;246 K;
AlCrNi2	Al;Cr;Ni;	1;1;2;	140 K;140 K;
AlCu2Mn	Al;Cu;Mn;	1;2;1;	603 K;603 K;630 K;603 K;
AlCuFe2	Al;Cu;Fe;	1;1;2;	875 K;
AlFe	Al;Fe;	1;1;	373 K;320 K;640 K;260 K;
AlFe0.1GeMn0.9	Al;Fe;Ge;Mn;	1;0.1;1;0.9;	431.2 K;
AlFe0.2GeMn0.8	Al;Fe;Ge;Mn;	1;0.2;1;0.8;	349 K;
AlFe16Ho2	Al;Fe;Ho;	1;16;2;	380 K;
AlFe16NY2	Al;Fe;N;Y;	1;16;1;2;	639 K;
AlFe16Y2	Al;Fe;Y;	1;16;2;	368 K;369 K;
AlFe2Mn	Al;Fe;Mn;	1;2;1;	150 K;
AlFe2Ni	Al;Fe;Ni;	1;2;1;	965 K;
AlFe2Ti	Al;Fe;Ti;	1;2;1;	123 K;123 K;123 K;
AlFe2V	Al;Fe;V;	1;2;1;	7 K;
AlFe3	Al;Fe;	1;3;	543 K;713 K;573 K;573 K;400 K;755 K;400 K;743 K;775 K;
AlFeHf	Al;Fe;Hf;	1;1;1;	38 K;
AlFeTb	Al;Fe;Tb;	1;1;1;	195 K;195 K;
AlFeTi	Al;Fe;Ti;	1;1;1;	17 K;
AlFeY	Al;Fe;Y;	1;1;1;	44 K;
AlGeMn	Al;Ge;Mn;	1;1;1;	503.2 K;503 K;517 K;518 K;
AlHo	Al;Ho;	1;1;	26 K;
AlIrMn	Al;Ir;Mn;	1;1;1;	400 K;400 K;
AlIrU	Al;Ir;U;	1;1;1;	64 K;62 K;64 K;
AlMn	Al;Mn;	1;1;	650 K;650 K;
AlMn2V	Al;Mn;V;	1;2;1;	760 K;
AlMnRh2	Al;Mn;Rh;	1;1;2;	105 K;85 K;95 K;85 K;105 K;
AlNi3	Al;Ni;	1;3;	82 K;4.2 K;23.2 K;40.6 K;50 K;2 K;49 K;71 K;41.5 K;40 K;43 K;43 K;46 K;59 K;43.5 K;55 K;58.1 K;67 K;50 K;50 K;38.2 K;40 K;72 K;43.7 K;71.5 K;87.5 K;86 K;30 K;42 K;25 K;70 K;68.9 K;
AlPr3	Al;Pr;	1;3;	16 K;
AlPrPt	Al;Pr;Pt;	1;1;1;	4.7 K;
AlPtU	Al;Pt;U;	1;1;1;	44 K;43.5 K;46 K;
AlRhU	Al;Rh;U;	1;1;1;	27 K;26.2 K;27 K;
As0.1CoS1.9	As;Co;S;	0.1;1;1.9;	90 K;
As0.25CoS1.75	As;Co;S;	0.25;1;1.75;	12 K;
As0.33FeMnP0.67	As;Fe;Mn;P;	0.33;1;1;0.67;	225 K;
As0.55FeMnP0.45	As;Fe;Mn;P;	0.55;1;1;0.45;	300 K;
As0.67FeMnP0.33	As;Fe;Mn;P;	0.67;1;1;0.33;	325 K;
As1.62EuFe2P0.38	As;Eu;Fe;P;	1.62;1;2;0.38;	19 K;
As2BaCrNi	As;Ba;Cr;Ni;	2;1;1;1;	64 K;
As2Bi0.031Co1.91La0.969	As;Bi;Co;La;	2;0.031;1.91;0.969;	200 K;
As2Bi0.03Co1.9La0.97	As;Bi;Co;La;	2;0.03;1.9;0.97;	178 K;178 K;
As2Bi0.05Ce0.95Co1.85	As;Bi;Ce;Co;	2;0.05;0.95;1.85;	147 K;147 K;
As2Ca0.85Co1.89La0.15	As;Ca;Co;La;	2;0.85;1.89;0.15;	130 K;
As2Ca0.9Co1.91Eu0.1	As;Ca;Co;Eu;	2;0.9;1.91;0.1;	110 K;
As2Ca0.9Co2Eu0.1	As;Ca;Co;Eu;	2;0.9;2;0.1;	88 K;
As2CeCo2	As;Ce;Co;	2;1;2;	40 K;
As2Co1.7La	As;Co;La;	2;1.7;1;	117 K;
As2Co1.7Nd	As;Co;Nd;	2;1.7;1;	62 K;
As2Co1.8Pr	As;Co;Pr;	2;1.8;1;	140 K;140 K;
As2Co1.98La	As;Co;La;	2;1.98;1;	205 K;
As2Co2La	As;Co;La;	2;2;1;	86 K;86 K;200 K;
As2Co2Pr	As;Co;Pr;	2;2;1;	28 K;
As2CoU	As;Co;U;	2;1;1;	144 K;144 K;
As2Cr2Eu	As;Cr;Eu;	2;2;1;	21 K;
As2Cr2Sr	As;Cr;Sr;	2;2;1;	265 K;
As2Cr3	As;Cr;	2;3;	213 K;
As2Cu2U	As;Cu;U;	2;2;1;	140 K;
As2CuMn2O2Sr2	As;Cu;Mn;O;Sr;	2;1;2;2;2;	95 K;
As2CuO4	As;Cu;O;	2;1;4;	7.4 K;7.6 K;
As2CuU	As;Cu;U;	2;1;1;	133 K;133 K;133 K;
As2GeMn	As;Ge;Mn;	2;1;1;	340 K;340 K;
As2Mn3	As;Mn;	2;3;	273 K;273 K;
As2MnSn	As;Mn;Sn;	2;1;1;	328 K;
As3Eu4	As;Eu;	3;4;	18 K;17.5 K;
As3Mn4	As;Mn;	3;4;	126 K;
As3Sm4	As;Sm;	3;4;	160 K;
As4EuFe4Rb	As;Eu;Fe;Rb;	4;1;4;1;	15 K;
As4U3	As;U;	4;3;	198 K;200 K;196 K;200 K;199 K;
As7Ca2Co12	As;Ca;Co;	7;2;12;	38 K;
As7Ce2Co12	As;Ce;Co;	7;2;12;	90 K;
As7Co12Dy2	As;Co;Dy;	7;12;2;	128 K;
As7Co12Er2	As;Co;Er;	7;12;2;	116 K;
As7Co12Eu2	As;Co;Eu;	7;12;2;	136 K;
As7Co12Gd2	As;Co;Gd;	7;12;2;	117 K;
As7Co12Ho2	As;Co;Ho;	7;12;2;	139 K;
As7Co12Nd2	As;Co;Nd;	7;12;2;	113 K;
As7Co12Pr2	As;Co;Pr;	7;12;2;	107 K;
As7Co12Sm2	As;Co;Sm;	7;12;2;	110 K;
As7Co12Tb2	As;Co;Tb;	7;12;2;	131 K;
As7Co12Tm2	As;Co;Tm;	7;12;2;	136 K;
As7Co12Y2	As;Co;Y;	7;12;2;	115 K;
As7Co12Yb2	As;Co;Yb;	7;12;2;	60 K;
AsCm	As;Cm;	1;1;	88 K;
AsCo2	As;Co;	1;2;	12 K;
AsCoFe	As;Co;Fe;	1;1;1;	293 K;
AsCoLaO	As;Co;La;O;	1;1;1;1;	60 K;
AsCoMn	As;Co;Mn;	1;1;1;	350 K;
AsCrNi	As;Cr;Ni;	1;1;1;	188 K;189.8 K;193 K;182 K;171.9 K;
AsCrRu	As;Cr;Ru;	1;1;1;	164 K;164 K;
AsFeMn	As;Fe;Mn;	1;1;1;	190 K;
AsMn	As;Mn;	1;1;	318 K;318 K;307 K;318 K;318.6 K;
AsMnPd	As;Mn;Pd;	1;1;1;	210 K;
AsMnRh	As;Mn;Rh;	1;1;1;	200 K;236 K;
AsMnRu	As;Mn;Ru;	1;1;1;	496 K;
AsPu	As;Pu;	1;1;	125 K;123 K;125 K;
AsSU	As;S;U;	1;1;1;	124 K;
AsSeU	As;Se;U;	1;1;1;	113 K;
AsTeU	As;Te;U;	1;1;1;	66 K;
Au0.5Fe0.5	Au;Fe;	0.5;0.5;	178 K;170 K;168 K;192 K;620 K;120 K;
Au2MnZn	Au;Mn;Zn;	2;1;1;	253 K;
Au2Si2U	Au;Si;U;	2;2;1;	55 K;
Au4CeSi2	Au;Ce;Si;	4;1;2;	3.3 K;
Au4V	Au;V;	4;1;	53 K;57 K;61 K;57 K;
AuBi2U	Au;Bi;U;	1;2;1;	22.5 K;
AuCe2P3	Au;Ce;P;	1;2;3;	31 K;
AuCeGe	Au;Ce;Ge;	1;1;1;	10 K;
AuCuZn2	Au;Cu;Zn;	1;1;2;	28 K;
AuIn2	Au;In;	1;2;	3.5e-05 K;
AuMnSb	Au;Mn;Sb;	1;1;1;	135 K;
AuMnSn	Au;Mn;Sn;	1;1;1;	625 K;
AuSb2U	Au;Sb;U;	1;2;1;	36 K;
AuSi3U2	Au;Si;U;	1;3;2;	11.6 K;
B0.05Co2Dy	B;Co;Dy;	0.05;2;1;	143 K;
B0.09Fe0.91	B;Fe;	0.09;0.91;	944 K;964 K;916 K;978 K;878 K;
B0.1Co2Dy	B;Co;Dy;	0.1;2;1;	145 K;
B0.2Co2Dy	B;Co;Dy;	0.2;2;1;	147 K;
B0.8C0.2Co3FeNd	B;C;Co;Fe;Nd;	0.8;0.2;3;1;1;	492 K;
B10Ce3Co29Si4	B;Ce;Co;Si;	10;3;29;4;	173 K;
B10Co29Dy3Si4	B;Co;Dy;Si;	10;29;3;4;	195 K;
B10Co29Er3Si4	B;Co;Er;Si;	10;29;3;4;	188 K;
B10Co29Gd3Si4	B;Co;Gd;Si;	10;29;3;4;	206 K;210 K;
B10Co29La3Si4	B;Co;La;Si;	10;29;3;4;	149 K;154 K;
B10Co29Nd3Si4	B;Co;Nd;Si;	10;29;3;4;	159 K;
B10Co29Pr3Si4	B;Co;Pr;Si;	10;29;3;4;	193 K;
B10Co29Si4Sm3	B;Co;Si;Sm;	10;29;4;3;	182 K;
B10Co29Si4Tb3	B;Co;Si;Tb;	10;29;4;3;	195 K;
B10Co29Si4Tm3	B;Co;Si;Tm;	10;29;4;3;	176 K;
B2CErNi2	B;C;Er;Ni;	2;1;1;2;	2.3 K;
B2CRh2U	B;C;Rh;U;	2;1;2;1;	185 K;
B2CeIr2	B;Ce;Ir;	2;1;2;	5.1 K;5.1 K;
B2CeIr3	B;Ce;Ir;	2;1;3;	41 K;
B2CeRh3	B;Ce;Rh;	2;1;3;	120 K;115 K;
B2Co0.5Fe4.5P	B;Co;Fe;P;	2;0.5;4.5;1;	563 K;
B2Co0.5Ni12.5Y3	B;Co;Ni;Y;	2;0.5;12.5;3;	86 K;
B2Co1.5Fe3.5P	B;Co;Fe;P;	2;1.5;3.5;1;	400 K;
B2Co11Nd3Ni2	B;Co;Nd;Ni;	2;11;3;2;	600 K;590 K;
B2Co13Nd3	B;Co;Nd;	2;13;3;	700 K;712 K;715 K;720 K;
B2Co13Pr3	B;Co;Pr;	2;13;3;	360 K;
B2Co13Y3	B;Co;Y;	2;13;3;	636 K;
B2Co2.5Fe2.5P	B;Co;Fe;P;	2;2.5;2.5;1;	278 K;
B2Co2Fe3P	B;Co;Fe;P;	2;2;3;1;	335 K;
B2Co2Ni11Y3	B;Co;Ni;Y;	2;2;11;3;	146 K;
B2Co3.5Fe1.5P	B;Co;Fe;P;	2;3.5;1.5;1;	152 K;
B2Co3Dy	B;Co;Dy;	2;3;1;	26 K;
B2Co3Er	B;Co;Er;	2;3;1;	20 K;
B2Co3Fe2P	B;Co;Fe;P;	2;3;2;1;	209 K;
B2Co3Gd	B;Co;Gd;	2;3;1;	57 K;58 K;
B2Co3Ho	B;Co;Ho;	2;3;1;	10 K;
B2Co3Nd3Ni10	B;Co;Nd;Ni;	2;3;3;10;	160 K;
B2Co3Ni10Y3	B;Co;Ni;Y;	2;3;10;3;	170 K;
B2Co3Sm	B;Co;Sm;	2;3;1;	44 K;40 K;40 K;
B2Co3Tb	B;Co;Tb;	2;3;1;	35 K;31 K;
B2Co3Tb0.75Y0.25	B;Co;Tb;Y;	2;3;0.75;0.25;	17 K;
B2Co3Tb0.95Y0.05	B;Co;Tb;Y;	2;3;0.95;0.05;	28 K;
B2Co3Tb0.9Y0.1	B;Co;Tb;Y;	2;3;0.9;0.1;	25 K;
B2Co4Ni9Y3	B;Co;Ni;Y;	2;4;9;3;	201 K;
B2Co5Ni8Y3	B;Co;Ni;Y;	2;5;8;3;	241 K;
B2Co6Nd3Ni7	B;Co;Nd;Ni;	2;6;3;7;	300 K;308 K;
B2Co8Nd3Ni5	B;Co;Nd;Ni;	2;8;3;5;	425 K;410 K;
B2CoFe4P	B;Co;Fe;P;	2;1;4;1;	515 K;481 K;
B2CoFe4Si	B;Co;Fe;Si;	2;1;4;1;	675 K;675 K;
B2CoNd3Ni12	B;Co;Nd;Ni;	2;1;3;12;	5 K;
B2CoNi12Y3	B;Co;Ni;Y;	2;1;12;3;	92 K;
B2DyRu3	B;Dy;Ru;	2;1;3;	50 K;
B2ErRu3	B;Er;Ru;	2;1;3;	32 K;
B2Fe4MnP	B;Fe;Mn;P;	2;4;1;1;	650 K;
B2Fe4MnSi	B;Fe;Mn;Si;	2;4;1;1;	770 K;770 K;
B2Fe5P	B;Fe;P;	2;5;1;	628 K;622 K;628 K;640 K;630 K;
B2Fe5Si	B;Fe;Si;	2;5;1;	784 K;800 K;780 K;784 K;784 K;760 K;784 K;
B2FeRh5Sc2	B;Fe;Rh;Sc;	2;1;5;2;	450 K;
B2GdIr3	B;Gd;Ir;	2;1;3;	30 K;
B2GdRh3	B;Gd;Rh;	2;1;3;	93 K;90 K;
B2GdRu3	B;Gd;Ru;	2;1;3;	10 K;
B2HoRu3	B;Ho;Ru;	2;1;3;	25 K;
B2Mn	B;Mn;	2;1;	143 K;
B2Mn5P	B;Mn;P;	2;5;1;	302 K;302 K;
B2Mn5Si	B;Mn;Si;	2;5;1;	398 K;411 K;
B2NdRh3	B;Nd;Rh;	2;1;3;	10.2 K;
B2NdRu3	B;Nd;Ru;	2;1;3;	39 K;
B2Ni13Y3	B;Ni;Y;	2;13;3;	68 K;
B2PrRu3	B;Pr;Ru;	2;1;3;	5 K;
B2Ru3Tb	B;Ru;Tb;	2;3;1;	83 K;
B2Ru3Tm	B;Ru;Tm;	2;3;1;	27 K;
B2Tb	B;Tb;	2;1;	150 K;
B3C3Fe23	B;C;Fe;	3;3;23;	742 K;
B3Ce2Co7	B;Ce;Co;	3;2;7;	250 K;
B3Co0.5Fe6.5Nd2	B;Co;Fe;Nd;	3;0.5;6.5;2;	651 K;
B3Co13.8Fe9.2Nd2	B;Co;Fe;Nd;	3;13.8;9.2;2;	1097 K;
B3Co18.4Fe4.6Nd2	B;Co;Fe;Nd;	3;18.4;4.6;2;	1156 K;
B3Co23Nd2	B;Co;Nd;	3;23;2;	1218 K;
B3Co2Fe5Nd2	B;Co;Fe;Nd;	3;2;5;2;	808 K;395 K;
B3Co3.5Fe3.5Nd2	B;Co;Fe;Nd;	3;3.5;3.5;2;	330 K;728 K;885 K;
B3Co3Fe4Nd2	B;Co;Fe;Nd;	3;3;4;2;	329 K;885 K;
B3Co4.6Fe18.4Nd2	B;Co;Fe;Nd;	3;4.6;18.4;2;	831 K;
B3Co4Fe3Nd2	B;Co;Fe;Nd;	3;4;3;2;	716 K;
B3Co5Fe2Nd2	B;Co;Fe;Nd;	3;5;2;2;	584 K;
B3Co6.5Fe0.5Nd2	B;Co;Fe;Nd;	3;6.5;0.5;2;	436 K;
B3Co6FeNd2	B;Co;Fe;Nd;	3;6;1;2;	536 K;
B3Co7Dy2	B;Co;Dy;	3;7;2;	340 K;310 K;
B3Co7Er2	B;Co;Er;	3;7;2;	320 K;
B3Co7Gd2	B;Co;Gd;	3;7;2;	376 K;
B3Co7Ho2	B;Co;Ho;	3;7;2;	329 K;
B3Co7Nd2	B;Co;Nd;	3;7;2;	332 K;336 K;330 K;335 K;
B3Co7Pr2	B;Co;Pr;	3;7;2;	323 K;340 K;
B3Co7Sm2	B;Co;Sm;	3;7;2;	402 K;403 K;
B3Co7Tb2	B;Co;Tb;	3;7;2;	355 K;
B3Co7Tm2	B;Co;Tm;	3;7;2;	314 K;
B3Co7Y2	B;Co;Y;	3;7;2;	310 K;323 K;
B3Co9.2Fe13.8Nd2	B;Co;Fe;Nd;	3;9.2;13.8;2;	978 K;
B3CoFe6Nd2	B;Co;Fe;Nd;	3;1;6;2;	417 K;721 K;
B3CoRh6	B;Co;Rh;	3;1;6;	150 K;
B3Fe23Nd2	B;Fe;Nd;	3;23;2;	659 K;
B3Fe7Nd2	B;Fe;Nd;	3;7;2;	577 K;
B3FeRh6	B;Fe;Rh;	3;1;6;	240 K;
B4Ce2Co11Gd	B;Ce;Co;Gd;	4;2;11;1;	301 K;
B4Ce3Co11	B;Ce;Co;	4;3;11;	265 K;256 K;
B4CeCo11Gd2	B;Ce;Co;Gd;	4;1;11;2;	376 K;
B4Co10FeY3	B;Co;Fe;Y;	4;10;1;3;	450 K;
B4Co11Dy3	B;Co;Dy;	4;11;3;	415 K;375 K;375 K;
B4Co11Er3	B;Co;Er;	4;11;3;	350 K;
B4Co11Gd2Nd	B;Co;Gd;Nd;	4;11;2;1;	418 K;
B4Co11Gd3	B;Co;Gd;	4;11;3;	454 K;460 K;464 K;464 K;
B4Co11GdNd2	B;Co;Gd;Nd;	4;11;1;2;	400 K;404 K;
B4Co11Ho3	B;Co;Ho;	4;11;3;	398 K;355 K;
B4Co11Nd3	B;Co;Nd;	4;11;3;	390 K;355 K;388 K;448 K;380 K;
B4Co11Pr3	B;Co;Pr;	4;11;3;	442 K;390 K;411 K;
B4Co11Sm3	B;Co;Sm;	4;11;3;	458 K;
B4Co11Tb3	B;Co;Tb;	4;11;3;	392 K;431 K;
B4Co11Tm3	B;Co;Tm;	4;11;3;	347 K;
B4Co11Y3	B;Co;Y;	4;11;3;	349 K;345 K;349 K;
B4Co21Nd5	B;Co;Nd;	4;21;5;	570 K;
B4Co5Fe6Y3	B;Co;Fe;Y;	4;5;6;3;	587 K;
B4Co6Fe5Y3	B;Co;Fe;Y;	4;6;5;3;	580 K;
B4Co7Fe4Y3	B;Co;Fe;Y;	4;7;4;3;	552 K;
B4Co9Fe2Y3	B;Co;Fe;Y;	4;9;2;3;	501 K;
B4ErRh4	B;Er;Rh;	4;1;4;	0.9 K;
B4Mn2.94Ni0.06	B;Mn;Ni;	4;2.94;0.06;	146 K;
B4Mn2Mo	B;Mn;Mo;	4;2;1;	590 K;
B4Pr	B;Pr;	4;1;	23 K;24 K;
B6CeCo12	B;Ce;Co;	6;1;12;	134.3 K;138 K;
B6Co10Fe2Gd	B;Co;Fe;Gd;	6;10;2;1;	124 K;
B6Co11.5Fe0.5Gd	B;Co;Fe;Gd;	6;11.5;0.5;1;	155 K;
B6Co11FeGd	B;Co;Fe;Gd;	6;11;1;1;	148 K;
B6Co12Dy	B;Co;Dy;	6;12;1;	145.8 K;
B6Co12Er	B;Co;Er;	6;12;1;	145.1 K;
B6Co12Gd	B;Co;Gd;	6;12;1;	162 K;158 K;
B6Co12Ho	B;Co;Ho;	6;12;1;	146 K;
B6Co12La	B;Co;La;	6;12;1;	160.4 K;160 K;
B6Co12Nd	B;Co;Nd;	6;12;1;	159 K;
B6Co12Pr	B;Co;Pr;	6;12;1;	157.7 K;
B6Co12Sm	B;Co;Sm;	6;12;1;	157.5 K;
B6Co12Tb	B;Co;Tb;	6;12;1;	154.4 K;
B6Co12Tm	B;Co;Tm;	6;12;1;	143.9 K;
B6Co12Y	B;Co;Y;	6;12;1;	150 K;150 K;148.5 K;
B6Co19Nd5	B;Co;Nd;	6;19;5;	380 K;390 K;
B6Co19Pr5	B;Co;Pr;	6;19;5;	380 K;
B6Co20Ti3	B;Co;Ti;	6;20;3;	478 K;
B6Co21Ge2	B;Co;Ge;	6;21;2;	467 K;
B6Co21Mo2	B;Co;Mo;	6;21;2;	545 K;
B6Co21Nb2	B;Co;Nb;	6;21;2;	491 K;
B6Co21Sn2	B;Co;Sn;	6;21;2;	425 K;
B6Co21W2	B;Co;W;	6;21;2;	538 K;
B6Co9Fe3Gd	B;Co;Fe;Gd;	6;9;3;1;	93 K;
B6Eu	B;Eu;	6;1;	8.4 K;12.5 K;10 K;13 K;13.9 K;15.2 K;
B6Fe12Nd	B;Fe;Nd;	6;12;1;	230 K;218 K;
B8Fe3Nb7	B;Fe;Nb;	8;3;7;	240 K;
B8Fe3Ta7	B;Fe;Ta;	8;3;7;	265 K;
B9C12Ce10	B;C;Ce;	9;12;10;	10 K;
BCe0.2Fe14La1.8	B;Ce;Fe;La;	1;0.2;14;1.8;	535 K;
BCe0.4Fe14La1.6	B;Ce;Fe;La;	1;0.4;14;1.6;	520 K;
BCe0.6Fe14La1.4	B;Ce;Fe;La;	1;0.6;14;1.4;	510 K;
BCe0.8Fe14La1.2	B;Ce;Fe;La;	1;0.8;14;1.2;	499 K;
BCe1.2Fe14La0.8	B;Ce;Fe;La;	1;1.2;14;0.8;	479 K;
BCe1.4Fe14La0.6	B;Ce;Fe;La;	1;1.4;14;0.6;	462 K;
BCe1.6Fe14La0.4	B;Ce;Fe;La;	1;1.6;14;0.4;	452 K;
BCe1.8Fe14La0.2	B;Ce;Fe;La;	1;1.8;14;0.2;	438 K;
BCe2Fe14	B;Ce;Fe;	1;2;14;	422 K;415 K;424 K;437 K;425 K;
BCe3Co20	B;Ce;Co;	1;3;20;	1081 K;
BCeCo4	B;Ce;Co;	1;1;4;	280 K;293 K;291 K;297 K;
BCeFe14La	B;Ce;Fe;La;	1;1;14;1;	487 K;
BCo	B;Co;	1;1;	477 K;
BCo0.5Fe13.5Nd2	B;Co;Fe;Nd;	1;0.5;13.5;2;	630 K;
BCo1.5DyFe2.5	B;Co;Dy;Fe;	1;1.5;1;2.5;	661 K;
BCo1.5Fe12.5Nd2	B;Co;Fe;Nd;	1;1.5;12.5;2;	689 K;
BCo1.7Fe2.3Sm	B;Co;Fe;Sm;	1;1.7;2.3;1;	794 K;
BCo1.8Fe2.2Pr0.3Sm0.7	B;Co;Fe;Pr;Sm;	1;1.8;2.2;0.3;0.7;	890 K;
BCo10.5Fe3.5Nd2	B;Co;Fe;Nd;	1;10.5;3.5;2;	980 K;
BCo10Fe4Nd2	B;Co;Fe;Nd;	1;10;4;2;	973 K;
BCo10Fe4NdTb	B;Co;Fe;Nd;Tb;	1;10;4;1;1;	1001 K;
BCo10Fe4NdY	B;Co;Fe;Nd;Y;	1;10;4;1;1;	1003 K;
BCo10Fe4Pr2	B;Co;Fe;Pr;	1;10;4;2;	958 K;
BCo10Fe4Y2	B;Co;Fe;Y;	1;10;4;2;	975 K;
BCo11Fe3Nd2	B;Co;Fe;Nd;	1;11;3;2;	987 K;
BCo11Fe3NdY	B;Co;Fe;Nd;Y;	1;11;3;1;1;	1014 K;
BCo11Fe3Pr2	B;Co;Fe;Pr;	1;11;3;2;	967 K;
BCo11Hf2	B;Co;Hf;	1;11;2;	770 K;
BCo12.4Nd2Si1.6	B;Co;Nd;Si;	1;12.4;2;1.6;	601 K;
BCo12.4Pr2Si1.6	B;Co;Pr;Si;	1;12.4;2;1.6;	574 K;
BCo12.4Si1.6Y2	B;Co;Si;Y;	1;12.4;1.6;2;	610 K;
BCo12.7Nd2Si1.3	B;Co;Nd;Si;	1;12.7;2;1.3;	682 K;
BCo12.7Pr2Si1.3	B;Co;Pr;Si;	1;12.7;2;1.3;	666 K;
BCo12Fe2NdY	B;Co;Fe;Nd;Y;	1;12;2;1;1;	1027 K;
BCo12Fe2Pr2	B;Co;Fe;Pr;	1;12;2;2;	979 K;
BCo12Fe2Y2	B;Co;Fe;Y;	1;12;2;2;	1000 K;
BCo12Nd2Si2	B;Co;Nd;Si;	1;12;2;2;	487 K;
BCo12Pr2Si2	B;Co;Pr;Si;	1;12;2;2;	470 K;
BCo13.4Nd2Si0.6	B;Co;Nd;Si;	1;13.4;2;0.6;	878 K;
BCo13.7Nd2Si0.3	B;Co;Nd;Si;	1;13.7;2;0.3;	950 K;
BCo13FeNd2	B;Co;Fe;Nd;	1;13;1;2;	999 K;
BCo13FeNdY	B;Co;Fe;Nd;Y;	1;13;1;1;1;	1033 K;
BCo13FeY2	B;Co;Fe;Y;	1;13;1;2;	1013 K;
BCo13Nd2Si	B;Co;Nd;Si;	1;13;2;1;	773 K;
BCo13Pr2Si	B;Co;Pr;Si;	1;13;2;1;	754 K;
BCo13SiY2	B;Co;Si;Y;	1;13;1;2;	777 K;
BCo14Gd2	B;Co;Gd;	1;14;2;	1050 K;1050 K;1062 K;
BCo14La2	B;Co;La;	1;14;2;	955 K;992 K;955 K;
BCo14Nd0.5Tb1.5	B;Co;Nd;Tb;	1;14;0.5;1.5;	1024 K;
BCo14Nd1.5Tb0.5	B;Co;Nd;Tb;	1;14;1.5;0.5;	1009 K;
BCo14Nd2	B;Co;Nd;	1;14;2;	995 K;1002 K;1004 K;1000 K;1007 K;1010 K;1004 K;
BCo14NdTb	B;Co;Nd;Tb;	1;14;1;1;	1015 K;
BCo14NdY	B;Co;Nd;Y;	1;14;1;1;	1009 K;
BCo14Pr2	B;Co;Pr;	1;14;2;	995 K;995 K;986 K;994 K;998 K;986 K;
BCo14Sm2	B;Co;Sm;	1;14;2;	1029 K;1029 K;1038 K;
BCo14Tb2	B;Co;Tb;	1;14;2;	1035 K;1035 K;1035 K;1028 K;
BCo14Y2	B;Co;Y;	1;14;2;	1015 K;1020 K;1015 K;1013 K;1015 K;994 K;
BCo2	B;Co;	1;2;	429 K;420 K;426 K;433 K;
BCo2.1Fe0.9	B;Co;Fe;	1;2.1;0.9;	923 K;
BCo2.4Fe0.6	B;Co;Fe;	1;2.4;0.6;	883 K;
BCo2.5DyFe1.5	B;Co;Dy;Fe;	1;2.5;1;1.5;	666 K;
BCo2.5Fe1.5Sm	B;Co;Fe;Sm;	1;2.5;1.5;1;	758 K;
BCo2.7Fe0.3	B;Co;Fe;	1;2.7;0.3;	825 K;
BCo2DyFe2	B;Co;Dy;Fe;	1;2;1;2;	663 K;
BCo2Er2Fe12	B;Co;Er;Fe;	1;2;2;12;	698 K;
BCo2Fe12Nd2	B;Co;Fe;Nd;	1;2;12;2;	720 K;727 K;
BCo2Fe12NdTb	B;Co;Fe;Nd;Tb;	1;2;12;1;1;	738 K;
BCo2Fe12Y2	B;Co;Fe;Y;	1;2;12;2;	704 K;694 K;
BCo2Fe2Nd	B;Co;Fe;Nd;	1;2;2;1;	653 K;
BCo2Fe2Pr0.3Sm0.7	B;Co;Fe;Pr;Sm;	1;2;2;0.3;0.7;	749 K;760 K;
BCo2Fe2Sm	B;Co;Fe;Sm;	1;2;2;1;	732 K;782 K;782 K;768 K;
BCo2Fe2Tb	B;Co;Fe;Tb;	1;2;2;1;	719 K;
BCo2Fe2Y	B;Co;Fe;Y;	1;2;2;1;	655 K;
BCo2FeO5	B;Co;Fe;O;	1;2;1;5;	70 K;
BCo3	B;Co;	1;3;	747 K;750 K;
BCo3.5Fe0.5Sm	B;Co;Fe;Sm;	1;3.5;0.5;1;	671 K;
BCo3DyFe	B;Co;Dy;Fe;	1;3;1;1;	650 K;
BCo3Fe11Pr2	B;Co;Fe;Pr;	1;3;11;2;	747 K;
BCo3Fe11Y2	B;Co;Fe;Y;	1;3;11;2;	757 K;762 K;
BCo3FeNd	B;Co;Fe;Nd;	1;3;1;1;	525 K;
BCo3FeSm	B;Co;Fe;Sm;	1;3;1;1;	721 K;737 K;
BCo3FeTb	B;Co;Fe;Tb;	1;3;1;1;	699 K;
BCo3FeY	B;Co;Fe;Y;	1;3;1;1;	635 K;
BCo3NiSm	B;Co;Ni;Sm;	1;3;1;1;	424 K;
BCo3O5	B;Co;O;	1;3;5;	42 K;
BCo4Dy	B;Co;Dy;	1;4;1;	425 K;420 K;
BCo4Er	B;Co;Er;	1;4;1;	387 K;
BCo4Er2Fe10	B;Co;Er;Fe;	1;4;2;10;	803 K;
BCo4Fe10Nd2	B;Co;Fe;Nd;	1;4;10;2;	820 K;823 K;
BCo4Fe10Y2	B;Co;Fe;Y;	1;4;10;2;	801 K;
BCo4Gd	B;Co;Gd;	1;4;1;	517 K;505 K;503 K;
BCo4Ho	B;Co;Ho;	1;4;1;	398 K;309 K;409 K;
BCo4La	B;Co;La;	1;4;1;	420 K;
BCo4Lu	B;Co;Lu;	1;4;1;	396 K;
BCo4Nd	B;Co;Nd;	1;4;1;	345 K;473 K;473 K;468 K;468 K;460 K;
BCo4Pr	B;Co;Pr;	1;4;1;	460 K;459 K;459 K;459 K;455 K;
BCo4Sm	B;Co;Sm;	1;4;1;	500 K;501 K;510 K;510 K;
BCo4Tb	B;Co;Tb;	1;4;1;	455 K;458 K;
BCo4Th	B;Co;Th;	1;4;1;	303 K;302 K;
BCo4Th0.2Y0.8	B;Co;Th;Y;	1;4;0.2;0.8;	352 K;
BCo4Th0.4Y0.6	B;Co;Th;Y;	1;4;0.4;0.6;	329 K;
BCo4Th0.6Y0.4	B;Co;Th;Y;	1;4;0.6;0.4;	315 K;
BCo4Th0.8Y0.2	B;Co;Th;Y;	1;4;0.8;0.2;	309 K;
BCo4Y	B;Co;Y;	1;4;1;	382 K;375 K;383 K;382 K;380 K;382 K;380 K;378 K;380 K;380 K;
BCo5Er2Fe9	B;Co;Er;Fe;	1;5;2;9;	843 K;
BCo5Fe9Nd2	B;Co;Fe;Nd;	1;5;9;2;	853 K;
BCo5Fe9Pr2	B;Co;Fe;Pr;	1;5;9;2;	831 K;
BCo5Fe9Y2	B;Co;Fe;Y;	1;5;9;2;	845 K;848 K;
BCo6Fe8Nd2	B;Co;Fe;Nd;	1;6;8;2;	880 K;
BCo6Fe8NdTb	B;Co;Fe;Nd;Tb;	1;6;8;1;1;	907 K;
BCo6Fe8Pr2	B;Co;Fe;Pr;	1;6;8;2;	863 K;
BCo6Fe8Y2	B;Co;Fe;Y;	1;6;8;2;	882 K;
BCo7Fe7Pr2	B;Co;Fe;Pr;	1;7;7;2;	893 K;
BCo7Fe7Y2	B;Co;Fe;Y;	1;7;7;2;	923 K;
BCo8.5Fe5.5Nd2	B;Co;Fe;Nd;	1;8.5;5.5;2;	943 K;
BCo8Fe6Pr2	B;Co;Fe;Pr;	1;8;6;2;	920 K;
BCo8Fe6Y2	B;Co;Fe;Y;	1;8;6;2;	944 K;
BCo9.5Fe4.5Nd2	B;Co;Fe;Nd;	1;9.5;4.5;2;	964 K;
BCo9.5Fe4.5Pr2	B;Co;Fe;Pr;	1;9.5;4.5;2;	950 K;
BCo9Fe5NdY	B;Co;Fe;Nd;Y;	1;9;5;1;1;	982 K;
BCo9Fe5Pr2	B;Co;Fe;Pr;	1;9;5;2;	942 K;
BCo9Fe5Y2	B;Co;Fe;Y;	1;9;5;2;	973 K;
BCoDyFe3	B;Co;Dy;Fe;	1;1;1;3;	660 K;
BCoFe13Nd2	B;Co;Fe;Nd;	1;1;13;2;	660 K;643 K;
BCoFe13Pr2	B;Co;Fe;Pr;	1;1;13;2;	631 K;
BCoFe13Y2	B;Co;Fe;Y;	1;1;13;2;	633 K;
BCoFe3Y	B;Co;Fe;Y;	1;1;3;1;	674 K;
BCoNi3Sm	B;Co;Ni;Sm;	1;1;3;1;	90 K;
BCr2Fe12Y2	B;Cr;Fe;Y;	1;2;12;2;	460 K;
BCr3Fe11Y2	B;Cr;Fe;Y;	1;3;11;2;	440 K;
BCr4Fe10Y2	B;Cr;Fe;Y;	1;4;10;2;	307 K;
BCrFe13Y2	B;Cr;Fe;Y;	1;1;13;2;	525 K;
BCu2MnO5	B;Cu;Mn;O;	1;2;1;5;	93 K;
BCuNi3Sm	B;Cu;Ni;Sm;	1;1;3;1;	57 K;
BH3O3	B;H;O;	1;3;3;	62 K;
BDy2Fe14	B;Dy;Fe;	1;2;14;	598 K;598 K;592 K;
BEr2Fe14	B;Er;Fe;	1;2;14;	554 K;554 K;551 K;559 K;
BFe	B;Fe;	1;1;	573 K;
BFe10Mn4Y2	B;Fe;Mn;Y;	1;10;4;2;	110 K;229 K;229 K;
BFe10Ni4Y2	B;Fe;Ni;Y;	1;10;4;2;	623 K;
BFe11Mn3Y2	B;Fe;Mn;Y;	1;11;3;2;	220 K;329 K;329 K;
BFe11Ni3Y2	B;Fe;Ni;Y;	1;11;3;2;	623 K;602 K;
BFe12Mn2Y2	B;Fe;Mn;Y;	1;12;2;2;	433 K;433 K;374 K;341 K;
BFe12Ni2Y2	B;Fe;Ni;Y;	1;12;2;2;	603 K;589 K;
BFe13MnY2	B;Fe;Mn;Y;	1;13;1;2;	505 K;505 K;479 K;441 K;
BFe13NiY2	B;Fe;Ni;Y;	1;13;1;2;	585 K;583 K;
BFe14Gd2	B;Fe;Gd;	1;14;2;	659 K;661 K;641 K;669 K;
BFe14H3Y2	B;Fe;H;Y;	1;14;3;2;	629 K;625 K;
BFe14H4Nd2	B;Fe;H;Nd;	1;14;4;2;	595 K;
BFe14Ho2	B;Fe;Ho;	1;14;2;	573 K;565 K;573 K;
BFe14La2	B;Fe;La;	1;14;2;	530 K;530 K;530 K;543 K;
BFe14Lu2	B;Fe;Lu;	1;14;2;	535 K;535 K;534 K;
BFe14Nd2	B;Fe;Nd;	1;14;2;	603 K;589 K;585 K;589 K;589 K;585 K;583 K;568 K;585 K;
BFe14NdY	B;Fe;Nd;Y;	1;14;1;1;	590 K;
BFe14Pr2	B;Fe;Pr;	1;14;2;	566 K;570 K;565 K;569 K;556 K;
BFe14Sm2	B;Fe;Sm;	1;14;2;	616 K;620 K;626 K;
BFe14Tb2	B;Fe;Tb;	1;14;2;	620 K;620 K;620 K;
BFe14Th2	B;Fe;Th;	1;14;2;	481 K;
BFe14Tm2	B;Fe;Tm;	1;14;2;	541 K;549 K;540 K;
BFe14Y2	B;Fe;Y;	1;14;2;	571 K;571 K;591 K;570 K;565 K;571 K;565 K;565 K;570 K;
BFe14Yb2	B;Fe;Yb;	1;14;2;	524 K;524 K;
BFe2	B;Fe;	1;2;	1015 K;
BFe2Ni2Sm	B;Fe;Ni;Sm;	1;2;2;1;	495 K;
BFe3	B;Fe;	1;3;	897 K;770 K;
BFe4Lu	B;Fe;Lu;	1;4;1;	573 K;567 K;
BFe9Ni5Y2	B;Fe;Ni;Y;	1;9;5;2;	616 K;
BFeNi3Sm	B;Fe;Ni;Sm;	1;1;3;1;	322 K;404 K;
BMn	B;Mn;	1;1;	579 K;571 K;
BMnNi3Sm	B;Mn;Ni;Sm;	1;1;3;1;	210 K;
BMnO4Pb	B;Mn;O;Pb;	1;1;4;1;	31 K;
BNdNi4	B;Nd;Ni;	1;1;4;	12 K;
BNi4Sm	B;Ni;Sm;	1;4;1;	40 K;39 K;
Ba0.3La0.7MnO3	Ba;La;Mn;O;	0.3;0.7;1;3;	333 K;
Ba0.6Co2Fe24O41Sr2.4	Ba;Co;Fe;O;Sr;	0.6;2;24;41;2.4;	638 K;700 K;
Ba2.6Co2Fe24O41Sr0.4	Ba;Co;Fe;O;Sr;	2.6;2;24;41;0.4;	683 K;
Ba2Co2Fe12O22	Ba;Co;Fe;O;	2;2;12;22;	613 K;
Ba2Fe12Mg2O22	Ba;Fe;Mg;O;	2;12;2;22;	553 K;50 K;
Ba2Fe12Ni2O22	Ba;Fe;Ni;O;	2;12;2;22;	663 K;
Ba2Fe12O22Zn2	Ba;Fe;O;Zn;	2;12;22;2;	403 K;
Ba2FeO6Re	Ba;Fe;O;Re;	2;1;6;1;	325 K;
Ba2MnO6Re	Ba;Mn;O;Re;	2;1;6;1;	110 K;
Ba2NaO6Os	Ba;Na;O;Os;	2;1;6;1;	6.8 K;
Ba3Co2Fe24O41	Ba;Co;Fe;O;	3;2;24;41;	683 K;
Ba3Fe24O41Zn2	Ba;Fe;O;Zn;	3;24;41;2;	633 K;
BaCaCo4O7	Ba;Ca;Co;O;	1;1;4;7;	60 K;70 K;
BaCaFe4O7	Ba;Ca;Fe;O;	1;1;4;7;	211 K;275 K;270 K;
BaCo2Fe14.2In1.8O27	Ba;Co;Fe;In;O;	1;2;14.2;1.8;27;	571 K;
BaCo2Fe16O27	Ba;Co;Fe;O;	1;2;16;27;	753 K;
BaCr2Se4	Ba;Cr;Se;	1;2;4;	125 K;
BaCrO3	Ba;Cr;O;	1;1;3;	192 K;
BaFe12O19	Ba;Fe;O;	1;12;19;	725 K;
BaFe16Ni2O27	Ba;Fe;Ni;O;	1;16;2;27;	793 K;
BaFe17O27Zn	Ba;Fe;O;Zn;	1;17;27;1;	703 K;
BaFe18O27	Ba;Fe;O;	1;18;27;	728 K;
BaFe2O8P2	Ba;Fe;O;P;	1;2;8;2;	65.5 K;
BaO3Ru	Ba;O;Ru;	1;3;1;	60 K;
BaSe3V	Ba;Se;V;	1;3;1;	43 K;
Be12Cr	Be;Cr;	12;1;	50 K;
BeCe2Co17	Be;Ce;Co;	1;2;17;	1002 K;
BeCo17Dy2	Be;Co;Dy;	1;17;2;	1147 K;
BeCo17Er2	Be;Co;Er;	1;17;2;	1145 K;
BeCo17Gd2	Be;Co;Gd;	1;17;2;	1140 K;
BeCo17Ho2	Be;Co;Ho;	1;17;2;	1140 K;
BeCo17Nd2	Be;Co;Nd;	1;17;2;	1135 K;
BeCo17Pr2	Be;Co;Pr;	1;17;2;	1130 K;
BeCo17Sm2	Be;Co;Sm;	1;17;2;	1158 K;
BeCo17Tb2	Be;Co;Tb;	1;17;2;	1148 K;
BeCo17Y2	Be;Co;Y;	1;17;2;	1095 K;
Bi0.8Fe0.5La0.2O3Sc0.5	Bi;Fe;La;O;Sc;	0.8;0.5;0.2;3;0.5;	220 K;
Bi1.25Fe5Gd1.75O12	Bi;Fe;Gd;O;	1.25;5;1.75;12;	599 K;
Bi1.91Mn0.09Te3	Bi;Mn;Te;	1.91;0.09;3;	13 K;12 K;
Bi1.96Mn0.04Te3	Bi;Mn;Te;	1.96;0.04;3;	9 K;
Bi2FeSe4	Bi;Fe;Se;	2;1;4;	450 K;
Bi2MnNiO6	Bi;Mn;Ni;O;	2;1;1;6;	140 K;
Bi3Ce4	Bi;Ce;	3;4;	3.3 K;3.3 K;
Bi3Gd4	Bi;Gd;	3;4;	340 K;
Bi4U3	Bi;U;	4;3;	108 K;112 K;
BiFe13Nd6	Bi;Fe;Nd;	1;13;6;	510 K;
BiFe5O12Y2	Bi;Fe;O;Y;	1;5;12;2;	591 K;
BiMn	Bi;Mn;	1;1;	633 K;775 K;
BiMnO3	Bi;Mn;O;	1;1;3;	105 K;100 K;
Br2Cl2CrRb2	Br;Cl;Cr;Rb;	2;2;1;2;	57 K;
Br3Cr	Br;Cr;	3;1;	32.5 K;37 K;37 K;37 K;
Br4C14CrH20N2	Br;C;Cr;H;N;	4;14;1;20;2;	52 K;
BrCl3CrRb2	Br;Cl;Cr;Rb;	1;3;1;2;	55 K;
BrCr2CuS3	Br;Cr;Cu;S;	1;2;1;3;	264 K;
BrCr2CuSe3	Br;Cr;Cu;Se;	1;2;1;3;	354 K;
BrCr2CuTe3	Br;Cr;Cu;Te;	1;2;1;3;	298 K;282 K;
BrCu4FH6O6	Br;Cu;F;H;O;	1;4;1;6;6;	15.4 K;
C0.25Mn4N0.75	C;Mn;N;	0.25;4;0.75;	850 K;
C0.303Mn4N0.697	C;Mn;N;	0.303;4;0.697;	848 K;
C0.33Dy	C;Dy;	0.33;1;	216 K;
C0.33Gd	C;Gd;	0.33;1;	350 K;
C0.33Ho	C;Ho;	0.33;1;	139 K;
C0.5CeFe10Si	C;Ce;Fe;Si;	0.5;1;10;1;	390 K;
C0.5Co10NdSi	C;Co;Nd;Si;	0.5;10;1;1;	950 K;
C0.5Co10SiSm	C;Co;Si;Sm;	0.5;10;1;1;	650 K;
C0.5Fe10GdSi	C;Fe;Gd;Si;	0.5;10;1;1;	460 K;
C0.5Fe2MnN0.5Zn	C;Fe;Mn;N;Zn;	0.5;2;1;0.5;1;	302 K;
C0.6Co9Si2Sm	C;Co;Si;Sm;	0.6;9;2;1;	304 K;
C0.78GaMn3	C;Ga;Mn;	0.78;1;3;	295 K;
C0.8Co9NdSi2	C;Co;Nd;Si;	0.8;9;1;2;	310 K;
C0.9Co9Si2Sm	C;Co;Si;Sm;	0.9;9;2;1;	298 K;
C0.9Co9Si2Y	C;Co;Si;Y;	0.9;9;2;1;	250 K;
C1.1Fe17NSm2	C;Fe;N;Sm;	1.1;17;1;2;	471 K;
C1.1Fe17Sm2	C;Fe;Sm;	1.1;17;2;	207 K;
C1.6Co9NdSi2	C;Co;Nd;Si;	1.6;9;1;2;	26 K;
C13Cl12	C;Cl;	13;12;	470 K;
C14Cl4CrH20N2	C;Cl;Cr;H;N;	14;4;1;20;2;	37 K;
C16Cl4CuH24N2	C;Cl;Cu;H;N;	16;4;1;24;2;	9.439 K;
C20Cl4CuH48N2	C;Cl;Cu;H;N;	20;4;1;48;2;	7.92 K;
C2Ce2Fe17	C;Ce;Fe;	2;2;17;	589 K;
C2Cl4CuH12N2	C;Cl;Cu;H;N;	2;4;1;12;2;	8.84 K;8.895 K;8.903 K;
C2CoDy	C;Co;Dy;	2;1;1;	9 K;10 K;
C2CoHo	C;Co;Ho;	2;1;1;	9 K;
C2CoTb	C;Co;Tb;	2;1;1;	27 K;
C2Dy2Fe17	C;Dy;Fe;	2;2;17;	683 K;
C2Er2Fe17	C;Er;Fe;	2;2;17;	675 K;
C2Eu	C;Eu;	2;1;	22 K;
C2Fe11Ga6Y2	C;Fe;Ga;Y;	2;11;6;2;	204 K;
C2Fe12Ga5Y2	C;Fe;Ga;Y;	2;12;5;2;	368 K;
C2Fe13Ga4Y2	C;Fe;Ga;Y;	2;13;4;2;	465 K;505 K;
C2Fe14Ga3Y2	C;Fe;Ga;Y;	2;14;3;2;	552 K;587 K;
C2Fe15Ga2Y2	C;Fe;Ga;Y;	2;15;2;2;	610 K;613 K;
C2Fe16GaY2	C;Fe;Ga;Y;	2;16;1;2;	622 K;
C2Fe17Gd2	C;Fe;Gd;	2;17;2;	712 K;
C2Fe17Nd2	C;Fe;Nd;	2;17;2;	658 K;
C2Fe17Pr2	C;Fe;Pr;	2;17;2;	654 K;
C2Fe17Sm2	C;Fe;Sm;	2;17;2;	680 K;
C2Fe17Tb2	C;Fe;Tb;	2;17;2;	680 K;
C2Fe17Y2	C;Fe;Y;	2;17;2;	622 K;668 K;
C2Fe5	C;Fe;	2;5;	521 K;
C2La0.85NiSm0.15	C;La;Ni;Sm;	2;0.85;1;0.15;	5 K;
C2NiSm	C;Ni;Sm;	2;1;1;	17.7 K;17.7 K;
C2RhU2	C;Rh;U;	2;1;2;	13 K;
C3Ce2Fe17	C;Ce;Fe;	3;2;17;	588 K;
C3Ce2Ni5	C;Ce;Ni;	3;2;5;	2.3 K;
C3Dy2Fe17	C;Dy;Fe;	3;2;17;	674 K;
C3Er2Fe17	C;Er;Fe;	3;2;17;	663 K;
C3Fe17Gd2	C;Fe;Gd;	3;17;2;	710 K;
C3Fe17Ho2	C;Fe;Ho;	3;17;2;	671 K;
C3Fe17Lu2	C;Fe;Lu;	3;17;2;	658 K;
C3Fe17Nd2	C;Fe;Nd;	3;17;2;	658 K;
C3Fe17Pr2	C;Fe;Pr;	3;17;2;	653 K;
C3Fe17Sm2	C;Fe;Sm;	3;17;2;	669 K;
C3Fe17Tb2	C;Fe;Tb;	3;17;2;	679 K;
C3Fe17Tm2	C;Fe;Tm;	3;17;2;	656 K;
C3Fe7	C;Fe;	3;7;	523 K;
C3Np2	C;Np;	3;2;	109 K;
C4F0.6H6.3K2N4O3Pt	C;F;H;K;N;O;Pt;	4;0.6;6.3;2;4;3;1;	770 K;
C4H16N10O6S4Zn	C;H;N;O;S;Zn;	4;16;10;6;4;1;	173 K;
C5FeH4N6O3Sr	C;Fe;H;N;O;Sr;	5;1;4;6;3;1;	29 K;
C6Fe21Mo2	C;Fe;Mo;	6;21;2;	492 K;
C6Fe21W2	C;Fe;W;	6;21;2;	1006 K;
CCe15Ge9	C;Ce;Ge;	1;15;9;	10 K;
CCe2Fe14	C;Ce;Fe;	1;2;14;	345 K;345 K;
CCe2Fe17	C;Ce;Fe;	1;2;17;	297 K;
CCo2Mn2	C;Co;Mn;	1;2;2;	808 K;
CDy2Fe14	C;Dy;Fe;	1;2;14;	555 K;555 K;
CDy2Fe17	C;Dy;Fe;	1;2;17;	515 K;515 K;
CEr2Fe14	C;Er;Fe;	1;2;14;	510 K;505 K;
CEr2Fe17	C;Er;Fe;	1;2;17;	488 K;488 K;
CF3H11O8S	C;F;H;O;S;	1;3;11;8;1;	62 K;
CF3H9O7S	C;F;H;O;S;	1;3;9;7;1;	111 K;
CFe0.2Mn2.8Sn	C;Fe;Mn;Sn;	1;0.2;2.8;1;	238 K;
CFe13Ga4Y2	C;Fe;Ga;Y;	1;13;4;2;	548 K;
CFe14Ga3Y2	C;Fe;Ga;Y;	1;14;3;2;	591 K;
CFe14Gd2	C;Fe;Gd;	1;14;2;	630 K;630 K;
CFe14Ho2	C;Fe;Ho;	1;14;2;	525 K;525 K;
CFe14Lu2	C;Fe;Lu;	1;14;2;	495 K;495 K;
CFe14Nd2	C;Fe;Nd;	1;14;2;	532 K;535 K;535 K;
CFe14Pr2	C;Fe;Pr;	1;14;2;	513 K;513 K;
CFe14Sm2	C;Fe;Sm;	1;14;2;	580 K;580 K;
CFe14Tb2	C;Fe;Tb;	1;14;2;	585 K;585 K;
CFe14Tm2	C;Fe;Tm;	1;14;2;	500 K;500 K;
CFe14Y2	C;Fe;Y;	1;14;2;	520 K;
CFe14Yb2	C;Fe;Yb;	1;14;2;	495 K;
CFe15Ga2Y2	C;Fe;Ga;Y;	1;15;2;2;	588 K;
CFe15Si2Y2	C;Fe;Si;Y;	1;15;2;2;	511 K;524 K;
CFe16GaY2	C;Fe;Ga;Y;	1;16;1;2;	556 K;
CFe16SiY2	C;Fe;Si;Y;	1;16;1;2;	521 K;506 K;
CFe17Gd2	C;Fe;Gd;	1;17;2;	582 K;582 K;
CFe17Ho2	C;Fe;Ho;	1;17;2;	504 K;504 K;
CFe17Lu2	C;Fe;Lu;	1;17;2;	490 K;490 K;
CFe17N1.4Y2	C;Fe;N;Y;	1;17;1.4;2;	428 K;
CFe17Nd2	C;Fe;Nd;	1;17;2;	449 K;449 K;
CFe17Pr2	C;Fe;Pr;	1;17;2;	370 K;370 K;
CFe17Sm2	C;Fe;Sm;	1;17;2;	552 K;572 K;
CFe17Tb2	C;Fe;Tb;	1;17;2;	537 K;537 K;
CFe17Tm2	C;Fe;Tm;	1;17;2;	498 K;478 K;
CFe17Y2	C;Fe;Y;	1;17;2;	502 K;502 K;494 K;239 K;
CFe17Yb2	C;Fe;Yb;	1;17;2;	477 K;
CFe3	C;Fe;	1;3;	483 K;473 K;485 K;513 K;475 K;475 K;506 K;484 K;487 K;
CFe3Ga	C;Fe;Ga;	1;3;1;	510 K;
CFe3Zn	C;Fe;Zn;	1;3;1;	358 K;368 K;
CFe5Si	C;Fe;Si;	1;5;1;	780 K;
CFe8Si2	C;Fe;Si;	1;8;2;	650 K;
CGa0.92Mn3.08	C;Ga;Mn;	1;0.92;3.08;	323.5 K;
CGaMn2.9Ni0.1	C;Ga;Mn;Ni;	1;1;2.9;0.1;	265 K;
CGaMn3	C;Ga;Mn;	1;1;3;	250 K;250 K;250 K;
CH4N2S	C;H;N;S;	1;4;2;1;	12 K;
CMn3Si0.1Sn0.9	C;Mn;Si;Sn;	1;3;0.1;0.9;	225 K;
CMn3Sn	C;Mn;Sn;	1;3;1;	265 K;279 K;
CMn3Zn	C;Mn;Zn;	1;3;1;	470 K;
CMn5Si	C;Mn;Si;	1;5;1;	284 K;284 K;284 K;
CMn8Si2	C;Mn;Si;	1;8;2;	230 K;
CMn9Si2	C;Mn;Si;	1;9;2;	220 K;
Ca0.25La0.75MnO3	Ca;La;Mn;O;	0.25;0.75;1;3;	235 K;
Ca0.2La0.8MnO3	Ca;La;Mn;O;	0.2;0.8;1;3;	191 K;
Ca0.3La0.7MnO3	Ca;La;Mn;O;	0.3;0.7;1;3;	258 K;
Ca0.5O3RuSr0.5	Ca;O;Ru;Sr;	0.5;3;1;0.5;	54 K;
Ca2CoO6Os	Ca;Co;O;Os;	2;1;6;1;	145 K;
Ca2FeO6Os	Ca;Fe;O;Os;	2;1;6;1;	320 K;320 K;350 K;
Ca2FeO6Re	Ca;Fe;O;Re;	2;1;6;1;	538 K;540 K;
Ca2NiO6Os	Ca;Ni;O;Os;	2;1;6;1;	175 K;
Ca3Co2O6	Ca;Co;O;	3;2;6;	24 K;
Ca3Co4O9	Ca;Co;O;	3;4;9;	19 K;
Ca3CoO6Rh	Ca;Co;O;Rh;	3;1;6;1;	90 K;
Ca3CoO6Zn	Ca;Co;O;Zn;	3;1;6;1;	90 K;
Ca3LiO6Ru	Ca;Li;O;Ru;	3;1;6;1;	120 K;
CaCo2	Ca;Co;	1;2;	530 K;
CaCu3Fe2O12Os2	Ca;Cu;Fe;O;Os;	1;3;2;12;2;	580 K;
CaCu3Mn4O12	Ca;Cu;Mn;O;	1;3;4;12;	355 K;
CaMn2Sb2	Ca;Mn;Sb;	1;2;2;	220 K;
Cd0.15Gd0.85	Cd;Gd;	0.15;0.85;	84 K;77 K;88 K;85 K;
Cd0.1Fe2Mg0.9O4	Cd;Fe;Mg;O;	0.1;2;0.9;4;	390 K;
Cd0.2Fe2Mg0.8O4	Cd;Fe;Mg;O;	0.2;2;0.8;4;	315 K;
Cd0.35Cr2Se4Zn0.65	Cd;Cr;Se;Zn;	0.35;2;4;0.65;	22 K;
Cd0.3Fe2Mg0.7O4	Cd;Fe;Mg;O;	0.3;2;0.7;4;	255 K;
Cd0.4Cr2Hg0.6S4	Cd;Cr;Hg;S;	0.4;2;0.6;4;	61.88 K;
Cd0.4Fe2Mg0.6O4	Cd;Fe;Mg;O;	0.4;2;0.6;4;	195 K;
Cd0.4Mn2.6O4	Cd;Mn;O;	0.4;2.6;4;	24.5 K;
Cd0.5Fe2Mg0.5O4	Cd;Fe;Mg;O;	0.5;2;0.5;4;	120 K;
Cd0.66CeSb2	Cd;Ce;Sb;	0.66;1;2;	3 K;
Cd0.6Cr2Hg0.4S4	Cd;Cr;Hg;S;	0.6;2;0.4;4;	71.32 K;
Cd0.6Cr2Se4Zn0.4	Cd;Cr;Se;Zn;	0.6;2;4;0.4;	72.6 K;
Cd0.6Fe2Mg0.4O4	Cd;Fe;Mg;O;	0.6;2;0.4;4;	35 K;
Cd0.6Mn2.4O4	Cd;Mn;O;	0.6;2.4;4;	15 K;
Cd0.8Cr2Se4Zn0.2	Cd;Cr;Se;Zn;	0.8;2;4;0.2;	103.5 K;
Cd0.8Mn2.2O4	Cd;Mn;O;	0.8;2.2;4;	5 K;
Cd0.93Cr2Se4Sn0.07	Cd;Cr;Se;Sn;	0.93;2;4;0.07;	120 K;
Cd0.95Cr2In0.05Se4	Cd;Cr;In;Se;	0.95;2;0.05;4;	123 K;
Cd0.95Cr2Sb0.05Se4	Cd;Cr;Sb;Se;	0.95;2;0.05;4;	130 K;
Cd0.95Cr2Se4Sn0.05	Cd;Cr;Se;Sn;	0.95;2;4;0.05;	116 K;
Cd0.97Cr2Se4Sn0.03	Cd;Cr;Se;Sn;	0.97;2;4;0.03;	122 K;
Cd0.9Cr2In0.1Se4	Cd;Cr;In;Se;	0.9;2;0.1;4;	117 K;
Cd0.9Cr2Sb0.1Se4	Cd;Cr;Sb;Se;	0.9;2;0.1;4;	130 K;
Cd0.9Cr2Se4Sn0.1	Cd;Cr;Se;Sn;	0.9;2;4;0.1;	124 K;
Cd4Ce23Ru7	Cd;Ce;Ru;	4;23;7;	3.6 K;
CdCe	Cd;Ce;	1;1;	16.5 K;16.5 K;16.5 K;14 K;
CdCl4Cs2	Cd;Cl;Cs;	1;4;2;	69.33 K;
CdCr2S2Se2	Cd;Cr;S;Se;	1;2;2;2;	93.1 K;
CdCr2S3Se	Cd;Cr;S;Se;	1;2;3;1;	84.7 K;
CdCr2S4	Cd;Cr;S;	1;2;4;	84.5 K;86 K;326 K;84 K;84.5 K;85 K;
CdCr2SSe3	Cd;Cr;S;Se;	1;2;1;3;	110 K;
CdCr2Se4	Cd;Cr;Se;	1;2;4;	130 K;130.48 K;130 K;142 K;129.5 K;126.2 K;130 K;129.5 K;129.5 K;130 K;
CdH20N2O14S2	Cd;H;N;O;S;	1;20;2;14;2;	20 K;
Ce0.051La0.949Ni3	Ce;La;Ni;	0.051;0.949;3;	72 K;
Ce0.1La0.9Ni3	Ce;La;Ni;	0.1;0.9;3;	85 K;
Ce0.2Co4Gd0.8Si	Ce;Co;Gd;Si;	0.2;4;0.8;1;	420 K;
Ce0.2Gd0.8	Ce;Gd;	0.2;0.8;	160 K;
Ce0.4Co4Gd0.6Si	Ce;Co;Gd;Si;	0.4;4;0.6;1;	381 K;
Ce0.5Co17Y1.5	Ce;Co;Y;	0.5;17;1.5;	1165 K;
Ce0.6Co4Gd0.4Si	Ce;Co;Gd;Si;	0.6;4;0.4;1;	340 K;
Ce0.6Ru2Tb0.4	Ce;Ru;Tb;	0.6;2;0.4;	12.3 K;
Ce0.8Co4Gd0.2Si	Ce;Co;Gd;Si;	0.8;4;0.2;1;	301 K;
Ce0.8Ru2Tb0.2	Ce;Ru;Tb;	0.8;2;0.2;	4.7 K;
Ce1.2Gd	Ce;Gd;	1.2;1;	12 K;
Ce1.3Co17Y0.7	Ce;Co;Y;	1.3;17;0.7;	1100 K;
Ce1.5Co17Y0.5	Ce;Co;Y;	1.5;17;0.5;	1090 K;
Ce1.65Co9Mg1.35	Ce;Co;Mg;	1.65;9;1.35;	451 K;
Ce1.66Co9Mg1.34	Ce;Co;Mg;	1.66;9;1.34;	440 K;
Ce1.73Co9Mg1.23	Ce;Co;Mg;	1.73;9;1.23;	440 K;
Ce1.7Co17Y0.3	Ce;Co;Y;	1.7;17;0.3;	1080 K;
Ce1.89Co9Mg1.11	Ce;Co;Mg;	1.89;9;1.11;	325 K;
Ce11In9Ni4	Ce;In;Ni;	11;9;4;	16.5 K;
Ce13Ru2Sn5	Ce;Ru;Sn;	13;2;5;	16 K;
Ce2.18Co9Mg0.82	Ce;Co;Mg;	2.18;9;0.82;	210 K;
Ce2Co11Fe6	Ce;Co;Fe;	2;11;6;	970 K;
Ce2Co12Fe5	Ce;Co;Fe;	2;12;5;	1000 K;
Ce2Co12Ga5	Ce;Co;Ga;	2;12;5;	237 K;
Ce2Co12P7	Ce;Co;P;	2;12;7;	48 K;
Ce2Co13Fe4	Ce;Co;Fe;	2;13;4;	1040 K;
Ce2Co13Ga4	Ce;Co;Ga;	2;13;4;	419 K;
Ce2Co13Mn4	Ce;Co;Mn;	2;13;4;	390 K;
Ce2Co13Si4	Ce;Co;Si;	2;13;4;	409 K;
Ce2Co14Fe3	Ce;Co;Fe;	2;14;3;	1055 K;
Ce2Co14Ga3	Ce;Co;Ga;	2;14;3;	611 K;
Ce2Co14Mn3	Ce;Co;Mn;	2;14;3;	575 K;
Ce2Co14Si3	Ce;Co;Si;	2;14;3;	452 K;
Ce2Co15.5Cr1.5	Ce;Co;Cr;	2;15.5;1.5;	715 K;
Ce2Co15Cr2	Ce;Co;Cr;	2;15;2;	553 K;
Ce2Co15Fe2	Ce;Co;Fe;	2;15;2;	1070 K;
Ce2Co15Ga2	Ce;Co;Ga;	2;15;2;	803 K;780 K;
Ce2Co15Mn2	Ce;Co;Mn;	2;15;2;	725 K;
Ce2Co15Si2	Ce;Co;Si;	2;15;2;	688 K;
Ce2Co16.4Hf0.6	Ce;Co;Hf;	2;16.4;0.6;	1035 K;
Ce2Co16.4Ti0.6	Ce;Co;Ti;	2;16.4;0.6;	997 K;
Ce2Co16.4V0.6	Ce;Co;V;	2;16.4;0.6;	962 K;
Ce2Co16.4Zr0.6	Ce;Co;Zr;	2;16.4;0.6;	1030 K;1026 K;
Ce2Co16.5Cr0.5	Ce;Co;Cr;	2;16.5;0.5;	965 K;
Ce2Co16.6V0.4	Ce;Co;V;	2;16.6;0.4;	1015 K;
Ce2Co16.6Zr0.4	Ce;Co;Zr;	2;16.6;0.4;	1052 K;1047 K;
Ce2Co16.7Ti0.3	Ce;Co;Ti;	2;16.7;0.3;	1051 K;
Ce2Co16.8Zr0.2	Ce;Co;Zr;	2;16.8;0.2;	1075 K;1070 K;
Ce2Co16Cr	Ce;Co;Cr;	2;16;1;	857 K;
Ce2Co16Cu	Ce;Co;Cu;	2;16;1;	1010 K;1020 K;
Ce2Co16Fe	Ce;Co;Fe;	2;16;1;	1075 K;
Ce2Co16Ga	Ce;Co;Ga;	2;16;1;	935 K;
Ce2Co16Hf	Ce;Co;Hf;	2;16;1;	1005 K;
Ce2Co16Mn	Ce;Co;Mn;	2;16;1;	930 K;
Ce2Co16Si	Ce;Co;Si;	2;16;1;	903 K;
Ce2Co16Ti	Ce;Co;Ti;	2;16;1;	924 K;
Ce2Co16V	Ce;Co;V;	2;16;1;	859 K;
Ce2Co16Zr	Ce;Co;Zr;	2;16;1;	979 K;979 K;
Ce2Co17	Ce;Co;	2;17;	1090 K;1080 K;1066 K;1068 K;1083 K;1065 K;1083 K;1090 K;1078 K;1067 K;1089 K;
Ce2Co7	Ce;Co;	2;7;	123 K;123 K;120 K;50 K;50 K;151 K;151 K;
Ce2Co7Fe10	Ce;Co;Fe;	2;7;10;	825 K;
Ce2Co7H7	Ce;Co;H;	2;7;7;	233 K;
Ce2Co9Fe8	Ce;Co;Fe;	2;9;8;	905 K;
Ce2Co9Mg	Ce;Co;Mg;	2;9;1;	295 K;
Ce2Fe14Si3	Ce;Fe;Si;	2;14;3;	447 K;460 K;455 K;
Ce2Fe15Ga2	Ce;Fe;Ga;	2;15;2;	430 K;443 K;406 K;
Ce2Fe15Ga2H3.7	Ce;Fe;Ga;H;	2;15;2;3.7;	507 K;
Ce2Fe15Si2	Ce;Fe;Si;	2;15;2;	430 K;
Ce2Fe16.91Ta0.09	Ce;Fe;Ta;	2;16.91;0.09;	75 K;
Ce2Fe16Ga	Ce;Fe;Ga;	2;16;1;	350 K;359 K;342 K;
Ce2Fe16GaH5	Ce;Fe;Ga;H;	2;16;1;5;	484 K;
Ce2Fe16H2Mn	Ce;Fe;H;Mn;	2;16;2;1;	240 K;
Ce2Fe16H3Mn	Ce;Fe;H;Mn;	2;16;3;1;	270 K;
Ce2Fe16Si	Ce;Fe;Si;	2;16;1;	350 K;
Ce2Fe17	Ce;Fe;	2;17;	70 K;238 K;220 K;90 K;94 K;238 K;
Ce2Fe17H3	Ce;Fe;H;	2;17;3;	395 K;
Ce2Fe17H5	Ce;Fe;H;	2;17;5;	455 K;444 K;
Ce2Fe17N2.7	Ce;Fe;N;	2;17;2.7;	700 K;
Ce2Fe17N2.8	Ce;Fe;N;	2;17;2.8;	718 K;713 K;
Ce2Fe17N3	Ce;Fe;N;	2;17;3;	716 K;
Ce2Ge3Li2	Ce;Ge;Li;	2;3;2;	11 K;
Ce2InPd2	Ce;In;Pd;	2;1;2;	4.1 K;3.8 K;
Ce2Ni7	Ce;Ni;	2;7;	48 K;42 K;48 K;48 K;
Ce2PPt8	Ce;P;Pt;	2;1;8;	1 K;
Ce2S3	Ce;S;	2;3;	3 K;
Ce2Si2.7	Ce;Si;	2;2.7;	35 K;
Ce3Cu3Sb4	Ce;Cu;Sb;	3;3;4;	12 K;
Ce3Pd5	Ce;Pd;	3;5;	1.5 K;
Ce3Pd5Si	Ce;Pd;Si;	3;5;1;	3.5 K;
Ce3Pt23Si11	Ce;Pt;Si;	3;23;11;	0.44 K;
Ce3S4	Ce;S;	3;4;	7.2 K;
Ce3Se4	Ce;Se;	3;4;	10 K;10 K;
Ce3Te4	Ce;Te;	3;4;	4 K;
Ce4Ge3	Ce;Ge;	4;3;	12 K;
Ce4Ge4Li	Ce;Ge;Li;	4;4;1;	11 K;
Ce4In21Pd10	Ce;In;Pd;	4;21;10;	0.8 K;
Ce4Sb3	Ce;Sb;	4;3;	5 K;
Ce5Co19	Ce;Co;	5;19;	293 K;293 K;293 K;
Ce5CuPb3	Ce;Cu;Pb;	5;1;3;	46 K;
Ce5Ge3	Ce;Ge;	5;3;	6.4 K;
Ce5Ge3Si	Ce;Ge;Si;	5;3;1;	10 K;
Ce5Ge4	Ce;Ge;	5;4;	12 K;
Ce5NiPb3	Ce;Ni;Pb;	5;1;3;	48 K;
Ce5OPb3	Ce;O;Pb;	5;1;3;	46 K;
Ce7Ir3	Ce;Ir;	7;3;	4.5 K;4.6 K;
Ce7Ni3	Ce;Ni;	7;3;	1.8 K;
Ce7Pt3	Ce;Pt;	7;3;	7 K;6.85 K;
Ce7Rh3	Ce;Rh;	7;3;	7 K;6.8 K;
Ce9Ge14	Ce;Ge;	9;14;	6 K;
CeCl3	Ce;Cl;	1;3;	0.345 K;
CeCo0.05Fe1.95	Ce;Co;Fe;	1;0.05;1.95;	223 K;
CeCo0.1Fe1.9	Ce;Co;Fe;	1;0.1;1.9;	207 K;
CeCo0.25Fe1.75	Ce;Co;Fe;	1;0.25;1.75;	183 K;
CeCo0.33Fe1.67	Ce;Co;Fe;	1;0.33;1.67;	171 K;
CeCo0.4Fe1.6	Ce;Co;Fe;	1;0.4;1.6;	164 K;
CeCo0.5Fe1.5	Ce;Co;Fe;	1;0.5;1.5;	156 K;
CeCo0.6Fe1.4	Ce;Co;Fe;	1;0.6;1.4;	158 K;
CeCo0.7Fe1.3	Ce;Co;Fe;	1;0.7;1.3;	165 K;
CeCo0.8Fe1.2	Ce;Co;Fe;	1;0.8;1.2;	175 K;
CeCo1.2Fe0.8	Ce;Co;Fe;	1;1.2;0.8;	160 K;
CeCo1.3Fe0.7	Ce;Co;Fe;	1;1.3;0.7;	121 K;
CeCo1.4Fe0.6	Ce;Co;Fe;	1;1.4;0.6;	105 K;
CeCo1.6Fe0.4	Ce;Co;Fe;	1;1.6;0.4;	76 K;
CeCo1.75Fe0.25	Ce;Co;Fe;	1;1.75;0.25;	38 K;
CeCo1.7Fe0.3	Ce;Co;Fe;	1;1.7;0.3;	67 K;
CeCo1.8Fe0.2	Ce;Co;Fe;	1;1.8;0.2;	26 K;
CeCo1.95Fe0.05	Ce;Co;Fe;	1;1.95;0.05;	5 K;
CeCo1.9Fe0.1	Ce;Co;Fe;	1;1.9;0.1;	18 K;
CeCo10Mo2	Ce;Co;Mo;	1;10;2;	575 K;
CeCo11Ti	Ce;Co;Ti;	1;11;1;	920 K;937 K;
CeCo17Y	Ce;Co;Y;	1;17;1;	1150 K;
