Repository: msg-byu/ML-for-CurieTemp-Predictions

# Data

DS1-RAW.csv: 
The raw data set of ferromagnetic materials and the corresponding Curie temperatures compiled by James Nelson and Stefano Sanvito.

DS1.csv:
Cleaned version of DS1-RAW.csv. The feature vector has 85 features, each one describing a distinct element found in the data. Each compound is characterized by placing the percentage that each element occupies in the compound in the appropriate feature.

DS1-Compounds.csv:
Version of DS1.csv that only includes the compound names and Curie temperatures. Used for feature generation.

DS1-Incompatible.csv:
Version of DS1.csv that only includes features found in DS1-RAW.csv. Cannot be used with DS2.csv in machine learning models.

File: Data/DS2-RAW.txt (part 2 of 3)
wChemicalFormula	wListOfElements	wListOfElementsQ	wCurieTemperature
CeCo2.38Cu2.62	Ce;Co;Cu;	1;2.38;2.62;	200 K;
CeCo2FeGa2	Ce;Co;Fe;Ga;	1;2;1;2;	520 K;
CeCo3.1Cu1.9	Ce;Co;Cu;	1;3.1;1.9;	420 K;
CeCo3.5Ni1.5	Ce;Co;Ni;	1;3.5;1.5;	376 K;
CeCo3.925Cu1.075	Ce;Co;Cu;	1;3.925;1.075;	590 K;
CeCo3Fe8Ti	Ce;Co;Fe;Ti;	1;3;8;1;	740 K;
CeCo3FeGa	Ce;Co;Fe;Ga;	1;3;1;1;	423 K;
CeCo3H4	Ce;Co;H;	1;3;4;	80 K;
CeCo4.5Ni0.5	Ce;Co;Ni;	1;4.5;0.5;	605 K;
CeCo4Cu	Ce;Co;Cu;	1;4;1;	600 K;
CeCo4Ga	Ce;Co;Ga;	1;4;1;	220 K;
CeCo4Ni	Ce;Co;Ni;	1;4;1;	582 K;
CeCo4Si	Ce;Co;Si;	1;4;1;	225 K;
CeCo5	Ce;Co;	1;5;	687 K;653 K;464 K;380 K;653 K;737 K;500 K;647 K;737 K;737 K;737 K;673 K;647 K;649 K;737 K;
CeCo5Fe6Ti	Ce;Co;Fe;Ti;	1;5;6;1;	864 K;
CeCo6Fe5Ti	Ce;Co;Fe;Ti;	1;6;5;1;	904 K;
CeCo7Fe4Ti	Ce;Co;Fe;Ti;	1;7;4;1;	940 K;
CeCo9Fe2Ti	Ce;Co;Fe;Ti;	1;9;2;1;	962 K;
CeCoFe	Ce;Co;Fe;	1;1;1;	172 K;153 K;
CeCoFe10Ti	Ce;Co;Fe;Ti;	1;1;10;1;	585 K;
CeCoGa	Ce;Co;Ga;	1;1;1;	9.3 K;4.3 K;
CeCoGe3	Ce;Co;Ge;	1;1;3;	21 K;
CeCr2Fe10	Ce;Cr;Fe;	1;2;10;	433 K;
CeCrGe3	Ce;Cr;Ge;	1;1;3;	66 K;
CeCrSb3	Ce;Cr;Sb;	1;1;3;	145 K;105 K;
CeCu5	Ce;Cu;	1;5;	7.1 K;
CeCu6	Ce;Cu;	1;6;	0.0017 K;
CeCuGa3	Ce;Cu;Ga;	1;1;3;	4 K;
CeCuGe	Ce;Cu;Ge;	1;1;1;	10 K;
CeCuSi	Ce;Cu;Si;	1;1;1;	15.5 K;
CeH3	Ce;H;	1;3;	4.5 K;
CeFe10.5Mo1.5	Ce;Fe;Mo;	1;10.5;1.5;	386 K;
CeFe10Mo2	Ce;Fe;Mo;	1;10;2;	340 K;
CeFe10Re2	Ce;Fe;Re;	1;10;2;	353 K;
CeFe10V2	Ce;Fe;V;	1;10;2;	425 K;
CeFe11H0.55Ti	Ce;Fe;H;Ti;	1;11;0.55;1;	553 K;
CeFe11Ti	Ce;Fe;Ti;	1;11;1;	503 K;485 K;482 K;
CeFe2	Ce;Fe;	1;2;	235 K;226 K;234 K;243 K;221 K;226 K;229 K;235 K;230 K;240 K;878 K;235 K;230 K;
CeFe5	Ce;Fe;	1;5;	228 K;
CeFe5.4Ga6.6	Ce;Fe;Ga;	1;5.4;6.6;	380 K;
CeFeO3	Ce;Fe;O;	1;1;3;	719 K;
CeGa2	Ce;Ga;	1;2;	10 K;8 K;
CeGa3Pd2	Ce;Ga;Pd;	1;3;2;	6 K;
CeGe1.67	Ce;Ge;	1;1.67;	7 K;7 K;
CeGe1.75	Ce;Ge;	1;1.75;	7 K;
CeGe2	Ce;Ge;	1;2;	7 K;
CeGe2Li	Ce;Ge;Li;	1;2;1;	11 K;
CeGe2Pt	Ce;Ge;Pt;	1;2;1;	5.1 K;
CeGe2Ru2	Ce;Ge;Ru;	1;2;2;	8 K;
CeGe3Ti	Ce;Ge;Ti;	1;3;1;	14 K;14.6 K;14 K;
CeGe4Rh6	Ce;Ge;Rh;	1;4;6;	2.5 K;2.5 K;
CeGeZn	Ce;Ge;Zn;	1;1;1;	4.6 K;
CeH1.8InNi	Ce;H;In;Ni;	1;1.8;1;1;	6.8 K;
CeH1.8NiSn	Ce;H;Ni;Sn;	1;1.8;1;1;	7 K;
CeH2	Ce;H;	1;2;	4.2 K;
CeH2.83	Ce;H;	1;2.83;	4.2 K;
CeIn2Ni	Ce;In;Ni;	1;2;1;	3.4 K;
CeIn2Pd	Ce;In;Pd;	1;2;1;	10 K;10 K;
CeIr3Si2	Ce;Ir;Si;	1;3;2;	3.3 K;
CeLiSn2	Ce;Li;Sn;	1;1;2;	8.6 K;
CeMg	Ce;Mg;	1;1;	20 K;
CeMgPt	Ce;Mg;Pt;	1;1;1;	3.6 K;
CeNiSb	Ce;Ni;Sb;	1;1;1;	4 K;
CeNiSb2	Ce;Ni;Sb;	1;1;2;	6 K;
CeNiSb3	Ce;Ni;Sb;	1;1;3;	6 K;6 K;
CeOPRu	Ce;O;P;Ru;	1;1;1;1;	15 K;
CeP2Pd2	Ce;P;Pd;	1;2;2;	28 K;
CePPd	Ce;P;Pd;	1;1;1;	5.2 K;
CePd	Ce;Pd;	1;1;	6.5 K;6.55 K;
CePd3S4	Ce;Pd;S;	1;3;4;	6 K;
CePdSb	Ce;Pd;Sb;	1;1;1;	17 K;
CePt	Ce;Pt;	1;1;	5.8 K;5.8 K;5.8 K;5.7 K;
CePtSb	Ce;Pt;Sb;	1;1;1;	4.5 K;
CeRhSn2	Ce;Rh;Sn;	1;1;2;	4 K;
CeSb3V	Ce;Sb;V;	1;3;1;	5 K;4.5 K;4.6 K;
CeSbSc	Ce;Sb;Sc;	1;1;1;	9 K;
CeSi1.7	Ce;Si;	1;1.7;	9 K;9 K;12.5 K;10.9 K;
CeSi2	Ce;Si;	1;2;	9 K;
CeSnZn	Ce;Sn;Zn;	1;1;1;	5.2 K;
CeTl	Ce;Tl;	1;1;	21 K;
CfN	Cf;N;	1;1;	25 K;
Cl2CrH15N6O2	Cl;Cr;H;N;O;	2;1;15;6;2;	76 K;
Cl2CrI2Rb2	Cl;Cr;I;Rb;	2;1;2;2;	56.9 K;
Cl2Cu3H6MgO6	Cl;Cu;H;Mg;O;	2;3;6;1;6;	4.2 K;
Cl3MnTl	Cl;Mn;Tl;	3;1;1;	108 K;
Cl3Tb	Cl;Tb;	3;1;	3.7 K;
Cl4CrCs2	Cl;Cr;Cs;	4;1;2;	58 K;
Cl4CrK2	Cl;Cr;K;	4;1;2;	65 K;
Cl4CrRb2	Cl;Cr;Rb;	4;1;2;	52.4 K;52.403 K;52.4 K;52.71 K;52.07 K;
Cl5GdK2	Cl;Gd;K;	5;1;2;	635 K;
Cl5K2Tb	Cl;K;Tb;	5;2;1;	598 K;
ClCr2CuS3	Cl;Cr;Cu;S;	1;2;1;3;	221.9 K;
ClCr2CuSe3	Cl;Cr;Cu;Se;	1;2;1;3;	383 K;
ClCu2H3O3	Cl;Cu;H;O;	1;2;3;3;	18.1 K;
CmP	Cm;P;	1;1;	73 K;
Co	Co;	1;	1400 K;1400 K;1387.2 K;1382 K;1388 K;1388 K;1395 K;1390 K;1388 K;
Co0.075Fe2Ni0.925O4	Co;Fe;Ni;O;	0.075;2;0.925;4;	871 K;
Co0.2Fe0.8Si	Co;Fe;Si;	0.2;0.8;1;	28 K;
Co0.2Fe1.8U	Co;Fe;U;	0.2;1.8;1;	129 K;
Co0.2GeRh0.8U	Co;Ge;Rh;U;	0.2;1;0.8;1;	13.7 K;
Co0.4Fe1.6U	Co;Fe;U;	0.4;1.6;1;	87 K;
Co0.5Cu0.5Rh2S4	Co;Cu;Rh;S;	0.5;0.5;2;4;	100 K;
Co0.5Fe0.5MnSi	Co;Fe;Mn;Si;	0.5;0.5;1;1;	296 K;
Co0.5Pd0.5	Co;Pd;	0.5;0.5;	50 K;137 K;
Co0.5Sb2U	Co;Sb;U;	0.5;2;1;	65 K;
Co0.65Mn0.35	Co;Mn;	0.65;0.35;	140 K;
Co0.66Fe10.84LaNi0.3Si1.2	Co;Fe;La;Ni;Si;	0.66;10.84;1;0.3;1.2;	294 K;
Co0.66Fe10.94LaNi0.2Si1.2	Co;Fe;La;Ni;Si;	0.66;10.94;1;0.2;1.2;	285 K;
Co0.66Fe11.04LaNi0.1Si1.2	Co;Fe;La;Ni;Si;	0.66;11.04;1;0.1;1.2;	272 K;
Co0.6Fe0.4MnSi	Co;Fe;Mn;Si;	0.6;0.4;1;1;	284 K;
Co0.6Fe1.4U	Co;Fe;U;	0.6;1.4;1;	24 K;
Co0.6Fe2.4SiTi2	Co;Fe;Si;Ti;	0.6;2.4;1;2;	160 K;
Co0.6GeRh0.4U	Co;Ge;Rh;U;	0.6;1;0.4;1;	19.7 K;
Co0.75Fe0.25S2	Co;Fe;S;	0.75;0.25;2;	140.7 K;
Co0.75Fe2.25Y	Co;Fe;Y;	0.75;2.25;1;	615 K;
Co0.76Fe1.24P	Co;Fe;P;	0.76;1.24;1;	459 K;
Co0.772V0.228	Co;V;	0.772;0.228;	708 K;
Co0.77GeRu0.23U	Co;Ge;Ru;U;	0.77;1;0.23;1;	4.68 K;
Co0.78V0.22	Co;V;	0.78;0.22;	711 K;
Co0.7Fe0.3MnSi	Co;Fe;Mn;Si;	0.7;0.3;1;1;	307 K;
Co0.7Fe2Ni0.3O4	Co;Fe;Ni;O;	0.7;2;0.3;4;	831 K;
Co0.7Fe2O4Zn0.3	Co;Fe;O;Zn;	0.7;2;4;0.3;	591 K;
Co0.7GeRh0.3U	Co;Ge;Rh;U;	0.7;1;0.3;1;	18.6 K;
Co0.85Fe0.15GeU	Co;Fe;Ge;U;	0.85;0.15;1;1;	6.4 K;
Co0.85Fe0.15MnSi	Co;Fe;Mn;Si;	0.85;0.15;1;1;	347 K;
Co0.875Fe0.125GeU	Co;Fe;Ge;U;	0.875;0.125;1;1;	7.02 K;
Co0.88GeRu0.12U	Co;Ge;Ru;U;	0.88;1;0.12;1;	7.46 K;
Co0.8Fe0.2MnSi	Co;Fe;Mn;Si;	0.8;0.2;1;1;	327 K;
Co0.8Fe1.2P	Co;Fe;P;	0.8;1.2;1;	453 K;
Co0.8GeRh0.2U	Co;Ge;Rh;U;	0.8;1;0.2;1;	15 K;
Co0.8Mn1.2P	Co;Mn;P;	0.8;1.2;1;	445 K;
Co0.925Fe0.075GeU	Co;Fe;Ge;U;	0.925;0.075;1;1;	8.55 K;
Co0.95Fe0.05GeU	Co;Fe;Ge;U;	0.95;0.05;1;1;	8.35 K;
Co0.975Fe0.025GeU	Co;Fe;Ge;U;	0.975;0.025;1;1;	7.73 K;
Co0.97Fe2Ni0.03O4	Co;Fe;Ni;O;	0.97;2;0.03;4;	786 K;
Co0.97GeRu0.03U	Co;Ge;Ru;U;	0.97;1;0.03;1;	6.5 K;
Co0.9Fe0.1GeU	Co;Fe;Ge;U;	0.9;0.1;1;1;	6.9 K;
Co0.9Fe0.1MnSi	Co;Fe;Mn;Si;	0.9;0.1;1;1;	361 K;
Co0.9Fe4.4Ga6.7Pr	Co;Fe;Ga;Pr;	0.9;4.4;6.7;1;	240 K;
Co0.9GeRh0.1U	Co;Ge;Rh;U;	0.9;1;0.1;1;	7 K;
Co0.9GeRu0.1U	Co;Ge;Ru;U;	0.9;1;0.1;1;	8.62 K;
Co1.1Fe1.8O4Ti0.1	Co;Fe;O;Ti;	1.1;1.8;4;0.1;	755 K;
Co1.21O4V1.79	Co;O;V;	1.21;4;1.79;	165 K;
Co1.2Fe0.8P	Co;Fe;P;	1.2;0.8;1;	407 K;
Co1.2Fe1.8Si	Co;Fe;Si;	1.2;1.8;1;	1052 K;
Co1.36Fe12.24Si3.4U2	Co;Fe;Si;U;	1.36;12.24;3.4;2;	554 K;
Co1.4Fe0.6P	Co;Fe;P;	1.4;0.6;1;	286 K;
Co1.4Fe1.6Si	Co;Fe;Si;	1.4;1.6;1;	1059 K;
Co1.4Mn0.6P	Co;Mn;P;	1.4;0.6;1;	386 K;
Co1.5Fe1.5Si	Co;Fe;Si;	1.5;1.5;1;	1069 K;
Co1.5Fe1.5Y	Co;Fe;Y;	1.5;1.5;1;	630 K;
Co1.5Fe13.5Ga2Y2	Co;Fe;Ga;Y;	1.5;13.5;2;2;	594 K;594 K;
Co1.5FeO4Ti0.5	Co;Fe;O;Ti;	1.5;1;4;0.5;	450 K;
Co1.6Fe0.4P	Co;Fe;P;	1.6;0.4;1;	140 K;
Co1.6Fe1.4Si	Co;Fe;Si;	1.6;1.4;1;	1058 K;
Co1.6Mn0.4P	Co;Mn;P;	1.6;0.4;1;	218 K;200 K;
Co1.7Fe15.3N2.9Sm2	Co;Fe;N;Sm;	1.7;15.3;2.9;2;	798 K;
Co1.7Fe15.3Sm2	Co;Fe;Sm;	1.7;15.3;2;	568 K;
Co1.86Sc1.14Sn	Co;Sc;Sn;	1.86;1.14;1;	40 K;
Co1.89Sc1.11Sn	Co;Sc;Sn;	1.89;1.11;1;	40 K;
Co1.8Fe0.4O4Ti0.8	Co;Fe;O;Ti;	1.8;0.4;4;0.8;	200 K;
Co1.8Mn1.2O4	Co;Mn;O;	1.8;1.2;4;	191 K;205 K;
Co1.9K0.3Se2	Co;K;Se;	1.9;0.3;2;	74 K;
Co10.01SmTi1.99	Co;Sm;Ti;	10.01;1;1.99;	607 K;
Co10.14SmTi1.86	Co;Sm;Ti;	10.14;1;1.86;	656 K;
Co10.26SmTi1.74	Co;Sm;Ti;	10.26;1;1.74;	699 K;
Co10.2Fe6.8Pr2	Co;Fe;Pr;	10.2;6.8;2;	1035 K;1050 K;
Co10.39SmTi1.61	Co;Sm;Ti;	10.39;1;1.61;	748 K;
Co10.51SmTi1.49	Co;Sm;Ti;	10.51;1;1.49;	792 K;
Co10.5PrSi2.5	Co;Pr;Si;	10.5;1;2.5;	295 K;903 K;
Co10.5Ti1.5Y	Co;Ti;Y;	10.5;1.5;1;	863 K;
Co10.75Ti1.25Y	Co;Ti;Y;	10.75;1.25;1;	918 K;
Co10.88Fe2.72Si3.4U2	Co;Fe;Si;U;	10.88;2.72;3.4;2;	450 K;
Co10DyMo2	Co;Dy;Mo;	10;1;2;	520 K;540 K;
Co10DyV2	Co;Dy;V;	10;1;2;	442 K;
Co10Er2Ga7	Co;Er;Ga;	10;2;7;	128 K;
Co10ErMo0.5Si1.5	Co;Er;Mo;Si;	10;1;0.5;1.5;	681 K;
Co10ErMo0.5V1.5	Co;Er;Mo;V;	10;1;0.5;1.5;	498 K;
Co10ErMo1.5Si0.5	Co;Er;Mo;Si;	10;1;1.5;0.5;	545 K;
Co10ErMo1.5V0.5	Co;Er;Mo;V;	10;1;1.5;0.5;	440 K;
Co10ErMo2	Co;Er;Mo;	10;1;2;	482 K;570 K;570 K;480 K;426 K;425 K;
Co10ErMoSi	Co;Er;Mo;Si;	10;1;1;1;	545 K;
Co10ErMoV	Co;Er;Mo;V;	10;1;1;1;	440 K;
Co10ErSi2	Co;Er;Si;	10;1;2;	719 K;
Co10ErV2	Co;Er;V;	10;1;2;	427 K;440 K;
Co10Fe5Ga2Nd2	Co;Fe;Ga;Nd;	10;5;2;2;	920 K;
Co10Fe6La2Mo	Co;Fe;La;Mo;	10;6;2;1;	626 K;
Co10Ga7Ho2	Co;Ga;Ho;	10;7;2;	70 K;
Co10Ga7Pr2	Co;Ga;Pr;	10;7;2;	50 K;
Co10Ga7Sm2	Co;Ga;Sm;	10;7;2;	25 K;55 K;
Co10Ga7Tb	Co;Ga;Tb;	10;7;1;	95 K;
Co10Ga7Tb2	Co;Ga;Tb;	10;7;2;	163 K;95 K;
Co10Ga7Y2	Co;Ga;Y;	10;7;2;	136 K;
Co10GdMo2	Co;Gd;Mo;	10;1;2;	595 K;
Co10GdV2	Co;Gd;V;	10;1;2;	478 K;
Co10HoMo2	Co;Ho;Mo;	10;1;2;	570 K;
Co10HoV2	Co;Ho;V;	10;1;2;	431 K;
Co10LaSi3	Co;La;Si;	10;1;3;	880 K;295 K;
Co10Mn7Nd2	Co;Mn;Nd;	10;7;2;	168 K;
Co10Mn7Pr2	Co;Mn;Pr;	10;7;2;	189 K;
Co10Mn7Sm2	Co;Mn;Sm;	10;7;2;	330 K;
Co10Mn7Tb2	Co;Mn;Tb;	10;7;2;	565 K;
Co10Mo0.5Si1.5Y	Co;Mo;Si;Y;	10;0.5;1.5;1;	709 K;
Co10Mo0.5V1.5Y	Co;Mo;V;Y;	10;0.5;1.5;1;	433 K;
Co10Mo1.5Si0.5Y	Co;Mo;Si;Y;	10;1.5;0.5;1;	569 K;
Co10Mo1.5V0.5Y	Co;Mo;V;Y;	10;1.5;0.5;1;	444 K;
Co10Mo2Nd	Co;Mo;Nd;	10;2;1;	520 K;520 K;
Co10Mo2Pr	Co;Mo;Pr;	10;2;1;	504 K;525 K;
Co10Mo2Sm	Co;Mo;Sm;	10;2;1;	625 K;
Co10Mo2Y	Co;Mo;Y;	10;2;1;	590 K;450 K;458 K;470 K;
Co10MoSiY	Co;Mo;Si;Y;	10;1;1;1;	689 K;
Co10MoVY	Co;Mo;V;Y;	10;1;1;1;	422 K;
Co10NdSi3	Co;Nd;Si;	10;1;3;	908 K;300 K;
Co10PrSi3	Co;Pr;Si;	10;1;3;	903 K;290 K;
Co10Si2U	Co;Si;U;	10;2;1;	510 K;
Co10Si2Y	Co;Si;Y;	10;2;1;	709 K;729 K;
Co10TbV2	Co;Tb;V;	10;1;2;	475 K;
Co10Ti2Y	Co;Ti;Y;	10;2;1;	663 K;
Co10V2Y	Co;V;Y;	10;2;1;	657 K;611 K;428 K;611 K;
Co11.15Ti0.85Y	Co;Ti;Y;	11.15;0.85;1;	1053 K;
Co11.55Fe4.95Ga0.5Pr2	Co;Fe;Ga;Pr;	11.55;4.95;0.5;2;	1023 K;
Co11.9Fe5.1N2.2Sm2	Co;Fe;N;Sm;	11.9;5.1;2.2;2;	891 K;
Co11.9Fe5.1Pr2	Co;Fe;Pr;	11.9;5.1;2;	1073 K;
Co11.9Fe5.1Sm2	Co;Fe;Sm;	11.9;5.1;2;	1128 K;
Co11Dy2Ga6	Co;Dy;Ga;	11;2;6;	313 K;
Co11DyTi	Co;Dy;Ti;	11;1;1;	1030 K;
Co11Er2Ga6	Co;Er;Ga;	11;2;6;	251 K;
Co11Er2Mn6	Co;Er;Mn;	11;2;6;	383 K;
Co11ErTi	Co;Er;Ti;	11;1;1;	1060 K;
Co11Ga6Pr2	Co;Ga;Pr;	11;6;2;	180 K;
Co11Ga6Sm2	Co;Ga;Sm;	11;6;2;	217 K;162 K;
Co11Ga6Tb2	Co;Ga;Tb;	11;6;2;	331 K;
Co11Ga6Y2	Co;Ga;Y;	11;6;2;	310 K;
Co11GdTi	Co;Gd;Ti;	11;1;1;	1055 K;
Co11Ho2Ru6	Co;Ho;Ru;	11;2;6;	298 K;
Co11HoTi	Co;Ho;Ti;	11;1;1;	1045 K;
Co11LaSi2	Co;La;Si;	11;1;2;	880 K;
Co11LaTi	Co;La;Ti;	11;1;1;	980 K;
Co11Mn6Nd2	Co;Mn;Nd;	11;6;2;	298 K;
Co11Mn6Pr2	Co;Mn;Pr;	11;6;2;	363 K;
Co11Mn6Sm2	Co;Mn;Sm;	11;6;2;	359 K;
Co11Mn6Tb2	Co;Mn;Tb;	11;6;2;	578 K;
Co11Mn6Y2	Co;Mn;Y;	11;6;2;	358 K;
Co11Mn6Yb2	Co;Mn;Yb;	11;6;2;	345 K;
Co11NdTi	Co;Nd;Ti;	11;1;1;	1020 K;
Co11PrSi2	Co;Pr;Si;	11;1;2;	903 K;
Co11PrTi	Co;Pr;Ti;	11;1;1;	1040 K;
Co11Ru6Y2	Co;Ru;Y;	11;6;2;	298 K;
Co11SmTi	Co;Sm;Ti;	11;1;1;	1040 K;
Co11TbTi	Co;Tb;Ti;	11;1;1;	1070 K;
Co11TiY	Co;Ti;Y;	11;1;1;	943 K;1050 K;1020 K;
Co11Zr2	Co;Zr;	11;2;	783 K;773 K;
Co12.24Fe1.36Si3.4U2	Co;Fe;Si;U;	12.24;1.36;3.4;2;	393 K;
Co12.75Mn4.25Pr2	Co;Mn;Pr;	12.75;4.25;2;	773 K;
Co12.92Fe0.68Si3.4U2	Co;Fe;Si;U;	12.92;0.68;3.4;2;	311 K;
Co12Dy2Ga5	Co;Dy;Ga;	12;2;5;	423 K;
Co12Dy2P7	Co;Dy;P;	12;2;7;	156 K;152 K;
Co12Er2Ga5	Co;Er;Ga;	12;2;5;	396 K;
Co12Er2P7	Co;Er;P;	12;2;7;	146 K;
Co12Eu2P7	Co;Eu;P;	12;2;7;	151 K;
Co12Fe3Ga2Nd2	Co;Fe;Ga;Nd;	12;3;2;2;	920 K;
Co12Fe3Ga2Y2	Co;Fe;Ga;Y;	12;3;2;2;	878 K;878 K;
Co12Fe4GaPr2	Co;Fe;Ga;Pr;	12;4;1;2;	983 K;
Co12Fe4La2Mo	Co;Fe;La;Mo;	12;4;2;1;	648 K;
Co12Ga5Gd2	Co;Ga;Gd;	12;5;2;	393 K;
Co12Ga5Ho2	Co;Ga;Ho;	12;5;2;	390 K;
Co12Ga5Pr2	Co;Ga;Pr;	12;5;2;	360 K;
Co12Ga5Sm2	Co;Ga;Sm;	12;5;2;	362 K;353 K;
Co12Ga5Tb	Co;Ga;Tb;	12;5;1;	388 K;
Co12Ga5Tb2	Co;Ga;Tb;	12;5;2;	470 K;388 K;
Co12Ga5Y2	Co;Ga;Y;	12;5;2;	455 K;
Co12Gd2P7	Co;Gd;P;	12;2;7;	145 K;156 K;
Co12Hf2P7	Co;Hf;P;	12;2;7;	133 K;
Co12Ho2P7	Co;Ho;P;	12;2;7;	160 K;152 K;152 K;
Co12Ho2Ru5	Co;Ho;Ru;	12;2;5;	433 K;
Co12LaSi	Co;La;Si;	12;1;1;	1050 K;
Co12Lu2P7	Co;Lu;P;	12;2;7;	150 K;150 K;150 K;
Co12Mn5Nd2	Co;Mn;Nd;	12;5;2;	558 K;
Co12Mn5Pr2	Co;Mn;Pr;	12;5;2;	583 K;
Co12Mn5Sm2	Co;Mn;Sm;	12;5;2;	475 K;
Co12Mn5Y2	Co;Mn;Y;	12;5;2;	483 K;
Co12Nb2P7	Co;Nb;P;	12;2;7;	50 K;
Co12Nd2P7	Co;Nd;P;	12;2;7;	140 K;145 K;140 K;
Co12O19Sr	Co;O;Sr;	12;19;1;	80 K;
Co12P7Pr2	Co;P;Pr;	12;7;2;	140 K;136 K;136 K;136 K;
Co12P7Sm2	Co;P;Sm;	12;7;2;	150 K;148 K;
Co12P7Tb2	Co;P;Tb;	12;7;2;	150 K;
Co12P7Ti2	Co;P;Ti;	12;7;2;	67 K;
Co12P7Tm2	Co;P;Tm;	12;7;2;	147 K;
Co12P7Y2	Co;P;Y;	12;7;2;	156 K;
Co12P7Yb2	Co;P;Yb;	12;7;2;	134 K;
Co12P7Zr2	Co;P;Zr;	12;7;2;	149 K;
Co12Ru5Y2	Co;Ru;Y;	12;5;2;	423 K;360 K;
Co13.2Fe3.3Ga0.5Pr2	Co;Fe;Ga;Pr;	13.2;3.3;0.5;2;	1073 K;
Co13.3La2Mn3.7	Co;La;Mn;	13.3;2;3.7;	660 K;
Co13.6Fe3.4Pr2	Co;Fe;Pr;	13.6;3.4;2;	1118 K;
Co13.6Lu2Si3.4	Co;Lu;Si;	13.6;2;3.4;	512 K;
Co13.6Mn3.4Pr2	Co;Mn;Pr;	13.6;3.4;2;	881 K;
Co13.6Si3.4U2	Co;Si;U;	13.6;3.4;2;	208 K;207 K;
Co13.7La2Mn3.3	Co;La;Mn;	13.7;2;3.3;	715 K;
Co13Dy2Ga4	Co;Dy;Ga;	13;2;4;	618 K;
Co13Er2Fe2Mn2	Co;Er;Fe;Mn;	13;2;2;2;	998 K;
Co13Er2Fe3Mn	Co;Er;Fe;Mn;	13;2;3;1;	1090 K;
Co13Er2Fe4	Co;Er;Fe;	13;2;4;	1190 K;
Co13Er2Ga4	Co;Er;Ga;	13;2;4;	602 K;
Co13Er2Mn4	Co;Er;Mn;	13;2;4;	610 K;746 K;
Co13Fe2Mn2Tm2	Co;Fe;Mn;Tm;	13;2;2;2;	979 K;
Co13Fe2Mn2Yb2	Co;Fe;Mn;Yb;	13;2;2;2;	1013 K;
Co13Fe3La2Mo	Co;Fe;La;Mo;	13;3;2;1;	644 K;
Co13Fe3MnTm2	Co;Fe;Mn;Tm;	13;3;1;2;	1105 K;
Co13Fe3MnYb2	Co;Fe;Mn;Yb;	13;3;1;2;	1134 K;
Co13Fe4Nd0.5Sm1.5	Co;Fe;Nd;Sm;	13;4;0.5;1.5;	1143 K;
Co13Fe4Nd0.8Sm1.2	Co;Fe;Nd;Sm;	13;4;0.8;1.2;	1137 K;
Co13Fe4Nd1.2Sm0.8	Co;Fe;Nd;Sm;	13;4;1.2;0.8;	1134 K;
Co13Fe4Nd1.4Sm0.6	Co;Fe;Nd;Sm;	13;4;1.4;0.6;	1132 K;
Co13Fe4Nd1.6Sm0.4	Co;Fe;Nd;Sm;	13;4;1.6;0.4;	1126 K;
Co13Fe4Nd1.8Sm0.2	Co;Fe;Nd;Sm;	13;4;1.8;0.2;	1126 K;
Co13Fe4Nd2	Co;Fe;Nd;	13;4;2;	1113 K;
Co13Fe4NdSm	Co;Fe;Nd;Sm;	13;4;1;1;	1137 K;
Co13Fe4Sm2	Co;Fe;Sm;	13;4;2;	1145 K;
Co13Fe4Tm2	Co;Fe;Tm;	13;4;2;	1108 K;
Co13Fe4Yb2	Co;Fe;Yb;	13;4;2;	1180 K;
Co13Ga4Gd2	Co;Ga;Gd;	13;4;2;	588 K;
Co13Ga4La0.25Y1.75	Co;Ga;La;Y;	13;4;0.25;1.75;	557 K;
Co13Ga4La0.5Y1.5	Co;Ga;La;Y;	13;4;0.5;1.5;	548 K;
Co13Ga4La0.75Y1.25	Co;Ga;La;Y;	13;4;0.75;1.25;	544 K;
Co13Ga4Pr2	Co;Ga;Pr;	13;4;2;	550 K;550 K;
Co13Ga4Sm2	Co;Ga;Sm;	13;4;2;	545 K;
Co13Ga4Tb2	Co;Ga;Tb;	13;4;2;	647 K;
Co13Ga4Y2	Co;Ga;Y;	13;4;2;	632 K;600 K;
Co13Ho2Mn4	Co;Ho;Mn;	13;2;4;	789 K;
Co13Ho2Ru4	Co;Ho;Ru;	13;2;4;	593 K;
Co13InLa6	Co;In;La;	13;1;6;	490 K;
Co13La	Co;La;	13;1;	1290 K;1290 K;1297 K;1323 K;1253 K;1318 K;
Co13La2Mn4	Co;La;Mn;	13;2;4;	593 K;
Co13La6Pb	Co;La;Pb;	13;6;1;	140 K;
Co13La6Sb	Co;La;Sb;	13;6;1;	490 K;
Co13La6Sn	Co;La;Sn;	13;6;1;	190 K;190 K;
Co13La6Tl	Co;La;Tl;	13;6;1;	340 K;
Co13Mn4Nd2	Co;Mn;Nd;	13;4;2;	709 K;
Co13Mn4Pr2	Co;Mn;Pr;	13;4;2;	663 K;
Co13Mn4Sm2	Co;Mn;Sm;	13;4;2;	571 K;
Co13Mn4Tb2	Co;Mn;Tb;	13;4;2;	916 K;
Co13Mn4Y2	Co;Mn;Y;	13;4;2;	663 K;
Co13Mn4Yb2	Co;Mn;Yb;	13;4;2;	708 K;
Co13Ru4Y2	Co;Ru;Y;	13;4;2;	520 K;
Co14.45Mn2.55Pr2	Co;Mn;Pr;	14.45;2.55;2;	990 K;
Co14.4Cr5Fe9.6Y3	Co;Cr;Fe;Y;	14.4;5;9.6;3;	608 K;
Co14.5La2Mn2.5	Co;La;Mn;	14.5;2;2.5;	848 K;
Co14.66Cr2.34Gd2	Co;Cr;Gd;	14.66;2.34;2;	757 K;
Co14.66Cr2.34Sm2	Co;Cr;Sm;	14.66;2.34;2;	722 K;
Co14.66Cr2.34Y2	Co;Cr;Y;	14.66;2.34;2;	708 K;
Co14.6Pr2Si2.4	Co;Pr;Si;	14.6;2;2.4;	723 K;
Co14.85Fe1.65Ga0.5Pr2	Co;Fe;Ga;Pr;	14.85;1.65;0.5;2;	1084 K;
Co14.8Pr2Si2.2	Co;Pr;Si;	14.8;2;2.2;	750 K;
Co14Cr3Gd2	Co;Cr;Gd;	14;3;2;	581 K;
Co14Cr3Sm2	Co;Cr;Sm;	14;3;2;	561 K;
Co14Cr3Y2	Co;Cr;Y;	14;3;2;	525 K;
Co14Dy2Ga3	Co;Dy;Ga;	14;2;3;	763 K;
Co14Er2Ga3	Co;Er;Ga;	14;2;3;	793 K;
Co14Fe2La2Mo	Co;Fe;La;Mo;	14;2;2;1;	639 K;
Co14Ga3Gd2	Co;Ga;Gd;	14;3;2;	770 K;
Co14Ga3Ho2	Co;Ga;Ho;	14;3;2;	750 K;
Co14Ga3Pr2	Co;Ga;Pr;	14;3;2;	718 K;730 K;730 K;
Co14Ga3Sm2	Co;Ga;Sm;	14;3;2;	677 K;764 K;
Co14Ga3Tb	Co;Ga;Tb;	14;3;1;	755 K;
Co14Ga3Tb2	Co;Ga;Tb;	14;3;2;	755 K;805 K;
Co14Ga3Y2	Co;Ga;Y;	14;3;2;	789 K;
Co14Ge3U2	Co;Ge;U;	14;3;2;	315 K;
Co14Ho2Mn3	Co;Ho;Mn;	14;2;3;	884 K;
Co14Ho2Ru3	Co;Ho;Ru;	14;2;3;	763 K;
Co14La2Mn3	Co;La;Mn;	14;2;3;	757 K;
Co14Lu2Si3	Co;Lu;Si;	14;2;3;	580 K;
Co14Mn3Nd2	Co;Mn;Nd;	14;3;2;	795 K;
Co14Mn3Pr2	Co;Mn;Pr;	14;3;2;	883 K;
Co14Mn3Sm2	Co;Mn;Sm;	14;3;2;	809 K;
Co14Mn3Tb2	Co;Mn;Tb;	14;3;2;	1029 K;
Co14Mn3Y2	Co;Mn;Y;	14;3;2;	838 K;
Co14Pr2Si3	Co;Pr;Si;	14;2;3;	665 K;
Co14Ru3Y2	Co;Ru;Y;	14;3;2;	753 K;770 K;
Co14Si3Y2	Co;Si;Y;	14;3;2;	591 K;
Co15.24Cr1.76Gd2	Co;Cr;Gd;	15.24;1.76;2;	905 K;
Co15.24Cr1.76Sm2	Co;Cr;Sm;	15.24;1.76;2;	847 K;
Co15.24Cr1.76Y2	Co;Cr;Y;	15.24;1.76;2;	855 K;
Co15.3Cr1.7Pr2	Co;Cr;Pr;	15.3;1.7;2;	877 K;
Co15.3Fe1.7Pr2	Co;Fe;Pr;	15.3;1.7;2;	1143 K;
Co15.3Mn1.7Pr2	Co;Mn;Pr;	15.3;1.7;2;	1034 K;
Co15.3Pr2Si1.7	Co;Pr;Si;	15.3;2;1.7;	840 K;
Co15.5La2Mo1.5	Co;La;Mo;	15.5;2;1.5;	594 K;
Co15.5Pr2Si1.5	Co;Pr;Si;	15.5;2;1.5;	896 K;
Co15.6La2Mn1.4	Co;La;Mn;	15.6;2;1.4;	991 K;
Co15.7Ge1.3U2	Co;Ge;U;	15.7;1.3;2;	735 K;
Co15.83Cr1.17Gd2	Co;Cr;Gd;	15.83;1.17;2;	1001 K;
Co15.83Cr1.17Sm2	Co;Cr;Sm;	15.83;1.17;2;	948 K;
Co15.83Cr1.17Y2	Co;Cr;Y;	15.83;1.17;2;	990 K;
Co15.8La2Mo1.2	Co;La;Mo;	15.8;2;1.2;	863 K;
Co15.8La2Ti1.2	Co;La;Ti;	15.8;2;1.2;	872 K;872 K;
Co15.8La2V1.2	Co;La;V;	15.8;2;1.2;	827 K;
Co15Dy2Ga2	Co;Dy;Ga;	15;2;2;	923 K;
Co15Er2Ga2	Co;Er;Ga;	15;2;2;	932 K;
Co15Er2Mn2	Co;Er;Mn;	15;2;2;	982 K;
Co15FeLa2Mo	Co;Fe;La;Mo;	15;1;2;1;	638 K;
Co15Ga2Gd2	Co;Ga;Gd;	15;2;2;	935 K;
Co15Ga2Nd2	Co;Ga;Nd;	15;2;2;	950 K;
Co15Ga2Pr2	Co;Ga;Pr;	15;2;2;	910 K;860 K;867 K;910 K;
Co15Ga2Sm2	Co;Ga;Sm;	15;2;2;	926 K;930 K;
Co15Ga2Tb2	Co;Ga;Tb;	15;2;2;	946 K;
Co15Ga2Y2	Co;Ga;Y;	15;2;2;	876 K;876 K;928 K;910 K;
Co15Ge2U2	Co;Ge;U;	15;2;2;	650 K;
Co15Ho2Mn2	Co;Ho;Mn;	15;2;2;	998 K;
Co15Ho2Ru2	Co;Ho;Ru;	15;2;2;	933 K;
Co15La2Mn2	Co;La;Mn;	15;2;2;	910 K;
Co15La2Mo2	Co;La;Mo;	15;2;2;	587 K;
Co15Lu2Si2	Co;Lu;Si;	15;2;2;	852 K;
Co15Mn2Nd2	Co;Mn;Nd;	15;2;2;	987 K;
Co15Mn2Pr2	Co;Mn;Pr;	15;2;2;	993 K;
Co15Mn2Sm2	Co;Mn;Sm;	15;2;2;	962 K;
Co15Mn2Tb2	Co;Mn;Tb;	15;2;2;	1047 K;
Co15Mn2Yb2	Co;Mn;Yb;	15;2;2;	1063 K;
Co15Pr2Si2	Co;Pr;Si;	15;2;2;	770 K;
Co15Ru2Y2	Co;Ru;Y;	15;2;2;	893 K;915 K;
Co15Si2U2	Co;Si;U;	15;2;2;	590 K;
Co15Si2Y2	Co;Si;Y;	15;2;2;	831 K;836 K;804 K;
Co16.15Cr0.85Pr2	Co;Cr;Pr;	16.15;0.85;2;	1023 K;
Co16.15Mn0.85Pr2	Co;Mn;Pr;	16.15;0.85;2;	1135 K;
Co16.2La2Mo0.8	Co;La;Mo;	16.2;2;0.8;	948 K;
Co16.2La2Ti0.8	Co;La;Ti;	16.2;2;0.8;	972 K;972 K;
Co16.2La2V0.8	Co;La;V;	16.2;2;0.8;	926 K;
Co16.2Sm2Zr0.8	Co;Sm;Zr;	16.2;2;0.8;	1119 K;
Co16.4La2Mo0.6	Co;La;Mo;	16.4;2;0.6;	987 K;
Co16.4La2Nb0.6	Co;La;Nb;	16.4;2;0.6;	973 K;
Co16.4La2Ta0.6	Co;La;Ta;	16.4;2;0.6;	1020 K;
Co16.4Sm2Zr0.6	Co;Sm;Zr;	16.4;2;0.6;	1144 K;
Co16.5Ga0.5Pr2	Co;Ga;Pr;	16.5;0.5;2;	1083 K;
Co16.5La2Mo0.5	Co;La;Mo;	16.5;2;0.5;	738 K;
Co16.5La2Nb0.5	Co;La;Nb;	16.5;2;0.5;	1001 K;
Co16.5La2Ta0.5	Co;La;Ta;	16.5;2;0.5;	1032 K;
Co16.5Pr2Si0.5	Co;Pr;Si;	16.5;2;0.5;	1083 K;
Co16.6La2Nb0.4	Co;La;Nb;	16.6;2;0.4;	1025 K;
Co16.6Sm2Zr0.4	Co;Sm;Zr;	16.6;2;0.4;	1163 K;
Co16.8Sm2Zr0.2	Co;Sm;Zr;	16.8;2;0.2;	1181 K;
Co16CrY2	Co;Cr;Y;	16;1;2;	1005 K;
Co16CuY2	Co;Cu;Y;	16;1;2;	1123 K;
Co16Dy2Ga	Co;Dy;Ga;	16;2;1;	1058 K;
Co16Er2Ga	Co;Er;Ga;	16;2;1;	1069 K;
Co16GaGd2	Co;Ga;Gd;	16;1;2;	1055 K;
Co16GaHo2	Co;Ga;Ho;	16;1;2;	1070 K;
Co16GaPr2	Co;Ga;Pr;	16;1;2;	1019 K;1150 K;1060 K;
Co16GaSm2	Co;Ga;Sm;	16;1;2;	1082 K;
Co16GaTb	Co;Ga;Tb;	16;1;1;	900 K;
Co16GaTb2	Co;Ga;Tb;	16;1;2;	1083 K;
Co16GaY2	Co;Ga;Y;	16;1;2;	1065 K;
Co16Ho2Mn	Co;Ho;Mn;	16;2;1;	1106 K;
Co16La0.4Nd1.6Ti	Co;La;Nd;Ti;	16;0.4;1.6;1;	942 K;
Co16La0.4Sm1.6Ti	Co;La;Sm;Ti;	16;0.4;1.6;1;	952 K;
Co16La0.8Nd1.2Ti	Co;La;Nd;Ti;	16;0.8;1.2;1;	940 K;
Co16La0.8Sm1.2Ti	Co;La;Sm;Ti;	16;0.8;1.2;1;	938 K;
Co16La1.2Nd0.8Ti	Co;La;Nd;Ti;	16;1.2;0.8;1;	930 K;
Co16La1.2Sm0.8Ti	Co;La;Sm;Ti;	16;1.2;0.8;1;	932 K;
Co16La1.6Nd0.4Ti	Co;La;Nd;Ti;	16;1.6;0.4;1;	926 K;
Co16La1.6Sm0.4Ti	Co;La;Sm;Ti;	16;1.6;0.4;1;	922 K;
Co16La2Mn	Co;La;Mn;	16;2;1;	1010 K;
Co16La2Mo	Co;La;Mo;	16;2;1;	902 K;613 K;
Co16La2Ti	Co;La;Ti;	16;2;1;	914 K;914 K;914 K;
Co16La2V	Co;La;V;	16;2;1;	880 K;
Co16Lu2Si	Co;Lu;Si;	16;2;1;	1035 K;
Co16MnNd2	Co;Mn;Nd;	16;1;2;	1081 K;
Co16MnPr2	Co;Mn;Pr;	16;1;2;	1113 K;
Co16MnSm2	Co;Mn;Sm;	16;1;2;	1085 K;
Co16MnTb2	Co;Mn;Tb;	16;1;2;	1164 K;
Co16MoY2	Co;Mo;Y;	16;1;2;	995 K;
Co16Nd2Ti	Co;Nd;Ti;	16;2;1;	955 K;
Co16Pr2Si	Co;Pr;Si;	16;2;1;	986 K;
Co16RuY2	Co;Ru;Y;	16;1;2;	1050 K;
Co16SiY2	Co;Si;Y;	16;1;2;	1019 K;
Co16Sm2Ti	Co;Sm;Ti;	16;2;1;	959 K;
Co16Sm2Zr	Co;Sm;Zr;	16;2;1;	1097 K;
Co16TiY2	Co;Ti;Y;	16;1;2;	1067 K;
Co16VY2	Co;V;Y;	16;1;2;	1092 K;
Co17Dy2	Co;Dy;	17;2;	1165 K;1183 K;1152 K;1166 K;1152 K;
Co17Er0.4Pr1.6	Co;Er;Pr;	17;0.4;1.6;	1140 K;
Co17Er0.8Pr1.2	Co;Er;Pr;	17;0.8;1.2;	1160 K;
Co17Er1.2Pr0.8	Co;Er;Pr;	17;1.2;0.8;	1173 K;
Co17Er1.6Pr0.4	Co;Er;Pr;	17;1.6;0.4;	1183 K;
Co17Er2	Co;Er;	17;2;	1193 K;1160 K;1160 K;1180 K;1199 K;1187 K;1184 K;1199 K;
Co17Gd2	Co;Gd;	17;2;	1235 K;1142 K;1209 K;1220 K;1210 K;1210 K;1220 K;1166 K;1150 K;1218 K;1209 K;1217 K;
Co17Ho2	Co;Ho;	17;2;	1180 K;1192 K;1173 K;1173 K;1177 K;1173 K;
Co17Lu2	Co;Lu;	17;2;	1192 K;1175 K;1210 K;1210 K;1196 K;1192 K;
Co17N2.7Sm2	Co;N;Sm;	17;2.7;2;	811 K;
Co17Nd2	Co;Nd;	17;2;	1150 K;1181 K;1155 K;1157 K;
Co17Pr0.4Yb1.6	Co;Pr;Yb;	17;0.4;1.6;	1184 K;
Co17Pr0.8Yb1.2	Co;Pr;Yb;	17;0.8;1.2;	1179 K;
Co17Pr1.2Yb0.8	Co;Pr;Yb;	17;1.2;0.8;	1177 K;
Co17Pr1.6Yb0.4	Co;Pr;Yb;	17;1.6;0.4;	1169 K;
Co17Pr2	Co;Pr;	17;2;	1171 K;1168 K;1177 K;1170 K;1171 K;1183 K;1168 K;1151 K;
Co17Sm2	Co;Sm;	17;2;	1190 K;1203 K;1192 K;1196 K;1190 K;1190 K;1203 K;1189 K;1190 K;920 K;1194 K;1192 K;1195 K;
Co17Tb2	Co;Tb;	17;2;	1180 K;1185 K;1185 K;1207 K;1185 K;
Co17Th2	Co;Th;	17;2;	1035 K;
Co17Tm2	Co;Tm;	17;2;	1180 K;1175 K;1182 K;1181 K;1185 K;
Co17Y2	Co;Y;	17;2;	1167 K;1183 K;1202 K;1179 K;1185 K;1186 K;1185 K;1167 K;1167 K;1186 K;1167 K;1202 K;1167 K;1213 K;
Co17Yb2	Co;Yb;	17;2;	1184 K;1168 K;1180 K;1184 K;
Co18.8Cr5.5Fe4.7Y3	Co;Cr;Fe;Y;	18.8;5.5;4.7;3;	567 K;
Co19La5	Co;La;	19;5;	616 K;616 K;
Co19Nd5	Co;Nd;	19;5;	714 K;714 K;714 K;
Co19Pr5	Co;Pr;	19;5;	690 K;690 K;698 K;690 K;
Co19Sm5	Co;Sm;	19;5;	783 K;
Co19Y5	Co;Y;	19;5;	721 K;
Co2.25Fe0.75Y	Co;Fe;Y;	2.25;0.75;1;	589 K;
Co2.2Mn0.8O4	Co;Mn;O;	2.2;0.8;4;	188 K;
Co2.3Mo3NaO12	Co;Mo;Na;O;	2.3;3;1;12;	27 K;
Co2.4Fe0.6Y	Co;Fe;Y;	2.4;0.6;1;	568 K;
Co2.4Fe2.4Ga7.2Pr	Co;Fe;Ga;Pr;	2.4;2.4;7.2;1;	160 K;
Co2.51Gd2Si0.49	Co;Gd;Si;	2.51;2;0.49;	287 K;
Co2.52Gd2.05Si0.48	Co;Gd;Si;	2.52;2.05;0.48;	284 K;
Co2.54Gd2Si0.46	Co;Gd;Si;	2.54;2;0.46;	288 K;
Co2.55Fe0.45Y	Co;Fe;Y;	2.55;0.45;1;	533 K;
Co2.55Gd2Si0.45	Co;Gd;Si;	2.55;2;0.45;	327 K;
Co2.55Si0.4Sm2.05	Co;Si;Sm;	2.55;0.4;2.05;	267 K;
Co2.56Gd2Si0.44	Co;Gd;Si;	2.56;2;0.44;	303 K;
Co2.57Gd2Si0.43	Co;Gd;Si;	2.57;2;0.43;	315 K;
Co2.5DyFe1.5Ga	Co;Dy;Fe;Ga;	2.5;1;1.5;1;	673 K;
Co2.5Fe0.5S2Sn2	Co;Fe;S;Sn;	2.5;0.5;2;2;	101 K;
Co2.5Gd2Si0.5	Co;Gd;Si;	2.5;2;0.5;	280 K;
Co2.61Fe0.39S2Sn2	Co;Fe;S;Sn;	2.61;0.39;2;2;	121 K;
Co2.61Gd2Si0.39	Co;Gd;Si;	2.61;2;0.39;	327 K;
Co2.68Fe0.32S2Sn2	Co;Fe;S;Sn;	2.68;0.32;2;2;	136 K;
Co2.71Gd2Si0.29	Co;Gd;Si;	2.71;2;0.29;	338 K;
Co2.72Fe10.88Si3.4U2	Co;Fe;Si;U;	2.72;10.88;3.4;2;	562 K;
Co2.799Fe0.201Y	Co;Fe;Y;	2.799;0.201;1;	429 K;
Co2.7Fe0.3Y	Co;Fe;Y;	2.7;0.3;1;	478 K;
Co2.7Nd2Si0.3	Co;Nd;Si;	2.7;2;0.3;	159 K;
Co2.86Fe0.14S2Sn2	Co;Fe;S;Sn;	2.86;0.14;2;2;	156 K;
Co2.898Fe0.102Y	Co;Fe;Y;	2.898;0.102;1;	390 K;
Co2.8Pr2Si0.2	Co;Pr;Si;	2.8;2;0.2;	64 K;
Co22.5Cr6.5Gd3	Co;Cr;Gd;	22.5;6.5;3;	412 K;
Co22Cr7Gd3	Co;Cr;Gd;	22;7;3;	359 K;
Co22Cr7Y3	Co;Cr;Y;	22;7;3;	220 K;
Co23Hf6	Co;Hf;	23;6;	499 K;
Co23Zr6	Co;Zr;	23;6;	453 K;
Co2Cr0.02Fe0.98Si	Co;Cr;Fe;Si;	2;0.02;0.98;1;	990 K;
Co2CrGa	Co;Cr;Ga;	2;1;1;	495 K;495 K;
Co2Cu3Gd	Co;Cu;Gd;	2;3;1;	523 K;
Co2Dy	Co;Dy;	2;1;	143.5 K;169 K;135 K;138 K;133 K;159 K;140 K;146 K;138 K;136 K;
Co2Dy2I	Co;Dy;I;	2;2;1;	64 K;
Co2DyFe8Mo2	Co;Dy;Fe;Mo;	2;1;8;2;	490 K;
Co2DyFeGa2	Co;Dy;Fe;Ga;	2;1;1;2;	385 K;
Co2Er	Co;Er;	2;1;	33 K;38.8 K;86 K;30 K;40 K;38 K;48 K;32 K;33 K;38 K;
Co2ErFe8Mo2	Co;Er;Fe;Mo;	2;1;8;2;	450 K;
Co2ErFeGa2	Co;Er;Fe;Ga;	2;1;1;2;	320 K;
Co2EuP2	Co;Eu;P;	2;1;2;	67 K;
Co2Fe0.2GeTi0.8	Co;Fe;Ge;Ti;	2;0.2;1;0.8;	447 K;
Co2Fe0.4GeTi0.6	Co;Fe;Ge;Ti;	2;0.4;1;0.6;	640 K;
Co2Fe0.5GaMn0.5	Co;Fe;Ga;Mn;	2;0.5;1;0.5;	990 K;
Co2Fe0.6GeTi0.4	Co;Fe;Ge;Ti;	2;0.6;1;0.4;	720 K;
Co2Fe0.8GeTi0.2	Co;Fe;Ge;Ti;	2;0.8;1;0.2;	840 K;
Co2Fe13Ga2Nd2	Co;Fe;Ga;Nd;	2;13;2;2;	650 K;
Co2Fe8HoMo2	Co;Fe;Ho;Mo;	2;8;1;2;	480 K;
Co2Fe8Mo2Pr	Co;Fe;Mo;Pr;	2;8;2;1;	530 K;
Co2Fe8Mo2Y	Co;Fe;Mo;Y;	2;8;2;1;	470 K;
Co2Fe8Si2Y	Co;Fe;Si;Y;	2;8;2;1;	670 K;
Co2Fe8V2Y	Co;Fe;V;Y;	2;8;2;1;	623 K;
Co2FeGa	Co;Fe;Ga;	2;1;1;	1100 K;1060 K;1010 K;1080 K;1093 K;1100 K;
Co2FeGa0.5Ge0.5	Co;Fe;Ga;Ge;	2;1;0.5;0.5;	1080 K;
Co2FeGa0.5Si0.5	Co;Fe;Ga;Si;	2;1;0.5;0.5;	1097 K;
Co2FeGa2Gd	Co;Fe;Ga;Gd;	2;1;2;1;	480 K;
Co2FeGa2Nd	Co;Fe;Ga;Nd;	2;1;2;1;	570 K;
Co2FeGa2Pr	Co;Fe;Ga;Pr;	2;1;2;1;	470 K;
Co2FeGa2Tb	Co;Fe;Ga;Tb;	2;1;2;1;	490 K;
Co2FeGa2Y	Co;Fe;Ga;Y;	2;1;2;1;	340 K;
Co2FeGe	Co;Fe;Ge;	2;1;1;	1050 K;980 K;1000 K;
Co2FeGe0.25Si0.75	Co;Fe;Ge;Si;	2;1;0.25;0.75;	990 K;
Co2FeIn	Co;Fe;In;	2;1;1;	900 K;
Co2FeSi	Co;Fe;Si;	2;1;1;	1027 K;980 K;1039 K;1100 K;1100 K;1045 K;1100 K;1100 K;1100 K;
Co2FeSn	Co;Fe;Sn;	2;1;1;	960 K;
Co2Ga0.25Ge0.75Mn	Co;Ga;Ge;Mn;	2;0.25;0.75;1;	895 K;
Co2Ga0.5MnSn0.5	Co;Ga;Mn;Sn;	2;0.5;1;0.5;	770 K;
Co2GaHf	Co;Ga;Hf;	2;1;1;	186 K;186 K;186 K;
Co2GaMn	Co;Ga;Mn;	2;1;1;	685 K;694 K;700 K;694 K;694 K;694 K;
Co2GaTi	Co;Ga;Ti;	2;1;1;	130 K;128 K;130 K;
Co2GaV	Co;Ga;V;	2;1;1;	352 K;357 K;352 K;
Co2Gd	Co;Gd;	2;1;	404 K;405 K;398 K;410 K;400 K;413 K;405 K;395 K;408 K;410 K;395 K;408 K;403.7 K;404 K;395 K;435 K;
Co2Gd2I	Co;Gd;I;	2;2;1;	134 K;
Co2Ge	Co;Ge;	2;1;	6 K;46.4 K;
Co2Ge3La5	Co;Ge;La;	2;3;5;	3.8 K;
Co2Ge7U3	Co;Ge;U;	2;7;3;	40 K;
Co2GeMn	Co;Ge;Mn;	2;1;1;	900 K;905 K;905 K;905 K;905 K;
Co2GeTi	Co;Ge;Ti;	2;1;1;	386 K;380 K;391 K;380 K;
Co2HfSn	Co;Hf;Sn;	2;1;1;	394 K;394 K;
Co2Ho	Co;Ho;	2;1;	78 K;77 K;82 K;78 K;86.8 K;95 K;77.8 K;77 K;77.4 K;78 K;75 K;89 K;95 K;74 K;
Co2Ho2I	Co;Ho;I;	2;2;1;	36 K;
Co2ILa2	Co;I;La;	2;1;2;	14 K;
Co2INd2	Co;I;Nd;	2;1;2;	59 K;
Co2IPr2	Co;I;Pr;	2;1;2;	35 K;
Co2ITb2	Co;I;Tb;	2;1;2;	96 K;
Co2K0.55Se2Tl0.45	Co;K;Se;Tl;	2;0.55;2;0.45;	80 K;
Co2K0.5Se2Tl0.5	Co;K;Se;Tl;	2;0.5;2;0.5;	80 K;
Co2K0.6Se2Tl0.4	Co;K;Se;Tl;	2;0.6;2;0.4;	79 K;
Co2K0.8Se2Tl0.2	Co;K;Se;Tl;	2;0.8;2;0.2;	78 K;
Co2KSe2	Co;K;Se;	2;1;2;	78 K;
Co2La	Co;La;	2;1;	130 K;
Co2LaP2	Co;La;P;	2;1;2;	132 K;132 K;133 K;125 K;
Co2Mg	Co;Mg;	2;1;	321 K;320 K;321 K;
Co2MnO4	Co;Mn;O;	2;1;4;	183 K;
Co2MnSi	Co;Mn;Si;	2;1;1;	985 K;985 K;900 K;985 K;985 K;1020 K;
Co2MnSn	Co;Mn;Sn;	2;1;1;	829 K;829 K;811 K;829 K;800 K;829 K;
Co2MnSn0.75Ti0.25	Co;Mn;Sn;Ti;	2;1;0.75;0.25;	480 K;
Co2MnTi	Co;Mn;Ti;	2;1;1;	938 K;
Co2NbSn	Co;Nb;Sn;	2;1;1;	105 K;119 K;
Co2Nd	Co;Nd;	2;1;	110 K;116 K;115 K;100 K;98 K;105.3 K;98 K;126 K;99 K;100 K;
Co2Ni3Tb	Co;Ni;Tb;	2;3;1;	305 K;
Co2O4Sn	Co;O;Sn;	2;4;1;	41 K;
Co2O4Ti	Co;O;Ti;	2;4;1;	47.8 K;
Co2O4V	Co;O;V;	2;4;1;	160 K;158 K;
Co2Pr	Co;Pr;	2;1;	49 K;40 K;34 K;50 K;38 K;39.3 K;50 K;54 K;50 K;46 K;40 K;
Co2S2Tl	Co;S;Tl;	2;2;1;	146 K;154 K;
Co2ScSn	Co;Sc;Sn;	2;1;1;	238 K;
Co2SiTi	Co;Si;Ti;	2;1;1;	380 K;375 K;380 K;
Co2Sm	Co;Sm;	2;1;	226.7 K;205 K;230 K;211 K;204 K;232 K;259 K;240 K;
Co2SnTi	Co;Sn;Ti;	2;1;1;	355 K;355 K;364 K;371 K;
Co2SnV	Co;Sn;V;	2;1;1;	95 K;95 K;
Co2SnZr	Co;Sn;Zr;	2;1;1;	448 K;448 K;444 K;
Co2Tb	Co;Tb;	2;1;	245 K;240 K;230 K;230 K;228 K;237.5 K;256 K;
Co2Ti	Co;Ti;	2;1;	59 K;
Co2Tm	Co;Tm;	2;1;	18 K;4 K;33 K;4 K;4.5 K;20 K;
Co2Y	Co;Y;	2;1;	291 K;
Co3.4Fe13.6N2.8Sm2	Co;Fe;N;Sm;	3.4;13.6;2.8;2;	842 K;
Co3.4Fe13.6Sm2	Co;Fe;Sm;	3.4;13.6;2;	718 K;
Co3.5DyFe0.5Ga	Co;Dy;Fe;Ga;	3.5;1;0.5;1;	568 K;
Co3.75Cu1.25Gd	Co;Cu;Gd;	3.75;1.25;1;	783 K;
Co3Cu2Dy	Co;Cu;Dy;	3;2;1;	650 K;
Co3Dy	Co;Dy;	3;1;	450 K;450 K;452.5 K;455 K;
Co3Dy4	Co;Dy;	3;4;	55 K;55 K;
Co3DyFeGa	Co;Dy;Fe;Ga;	3;1;1;1;	618 K;
Co3DySn	Co;Dy;Sn;	3;1;1;	82 K;
Co3Er	Co;Er;	3;1;	395 K;401 K;
Co3Er4	Co;Er;	3;4;	25 K;25 K;
Co3ErSn	Co;Er;Sn;	3;1;1;	47 K;
Co3Fe12Ga2Y2	Co;Fe;Ga;Y;	3;12;2;2;	673 K;673 K;
Co3Fe7Mo2Nd	Co;Fe;Mo;Nd;	3;7;2;1;	583 K;
Co3Fe7V2Y	Co;Fe;V;Y;	3;7;2;1;	651 K;
Co3FeGaGd	Co;Fe;Ga;Gd;	3;1;1;1;	635 K;
Co3FeGaTb	Co;Fe;Ga;Tb;	3;1;1;1;	625 K;
Co3Ga2Gd	Co;Ga;Gd;	3;2;1;	210 K;
Co3Ga2Tb	Co;Ga;Tb;	3;2;1;	205 K;
Co3Ga2Y	Co;Ga;Y;	3;2;1;	85 K;80 K;80 K;
Co3Gd	Co;Gd;	3;1;	612 K;611.5 K;612 K;597 K;612 K;670 K;611 K;
Co3Gd0.1Nd0.9	Co;Gd;Nd;	3;0.1;0.9;	409 K;
Co3Gd0.2Nd0.8	Co;Gd;Nd;	3;0.2;0.8;	440 K;
Co3Gd0.3Nd0.7	Co;Gd;Nd;	3;0.3;0.7;	477 K;
Co3Gd0.4Nd0.6	Co;Gd;Nd;	3;0.4;0.6;	504 K;
Co3Gd0.5Nd0.5	Co;Gd;Nd;	3;0.5;0.5;	528 K;
Co3Gd0.6Nd0.4	Co;Gd;Nd;	3;0.6;0.4;	560 K;
Co3Gd0.7Nd0.3	Co;Gd;Nd;	3;0.7;0.3;	578 K;
Co3Gd0.8Nd0.2	Co;Gd;Nd;	3;0.8;0.2;	580 K;
Co3Gd0.9Nd0.1	Co;Gd;Nd;	3;0.9;0.1;	588 K;
Co3Gd2	Co;Gd;	3;2;	320 K;
Co3Gd4	Co;Gd;	3;4;	231.5 K;230 K;
Co3GdSn	Co;Gd;Sn;	3;1;1;	133 K;
Co3H1.9Y	Co;H;Y;	3;1.9;1;	230 K;
Co3H2Y	Co;H;Y;	3;2;1;	237 K;
Co3H4.3Tm	Co;H;Tm;	3;4.3;1;	370 K;
Co3Hf	Co;Hf;	3;1;	40 K;
Co3Ho	Co;Ho;	3;1;	418 K;440 K;418 K;
Co3Ho4	Co;Ho;	3;4;	44 K;44 K;
Co3HoSn	Co;Ho;Sn;	3;1;1;	57 K;
Co3In0.14S2Sn1.86	Co;In;S;Sn;	3;0.14;2;1.86;	161 K;
Co3In0.34S2Sn1.66	Co;In;S;Sn;	3;0.34;2;1.66;	126 K;
Co3In0.52S2Sn1.48	Co;In;S;Sn;	3;0.52;2;1.48;	90 K;
Co3In0.65S2Sn1.35	Co;In;S;Sn;	3;0.65;2;1.35;	40 K;
Co3In0.72S2Sn1.28	Co;In;S;Sn;	3;0.72;2;1.28;	21 K;
Co3Lu	Co;Lu;	3;1;	362 K;362 K;362 K;362 K;
Co3N	Co;N;	3;1;	650 K;
Co3Nd	Co;Nd;	3;1;	392.6 K;395 K;370 K;381 K;381 K;395 K;
Co3Nd0.1Tb0.9	Co;Nd;Tb;	3;0.1;0.9;	475 K;
Co3Nd0.2Tb0.8	Co;Nd;Tb;	3;0.2;0.8;	470 K;
Co3Nd0.3Tb0.7	Co;Nd;Tb;	3;0.3;0.7;	468 K;
Co3Nd0.4Tb0.6	Co;Nd;Tb;	3;0.4;0.6;	452 K;
Co3Nd0.5Tb0.5	Co;Nd;Tb;	3;0.5;0.5;	442 K;
Co3Nd0.6Tb0.4	Co;Nd;Tb;	3;0.6;0.4;	425 K;
Co3Nd0.7Tb0.3	Co;Nd;Tb;	3;0.7;0.3;	418 K;
Co3Nd0.8Tb0.2	Co;Nd;Tb;	3;0.8;0.2;	402 K;
Co3Nd0.9Tb0.1	Co;Nd;Tb;	3;0.9;0.1;	386 K;
Co3O8V2	Co;O;V;	3;8;2;	10 K;
Co3Pr	Co;Pr;	3;1;	339.5 K;349 K;
Co3S2Sn2	Co;S;Sn;	3;2;2;	177 K;173.5 K;
Co3Sb4U3	Co;Sb;U;	3;4;3;	10 K;
Co3SnTb	Co;Sn;Tb;	3;1;1;	105 K;
Co3SnTm	Co;Sn;Tm;	3;1;1;	37 K;
Co3Tb	Co;Tb;	3;1;	506 K;506 K;487 K;506 K;506 K;
Co3Tm	Co;Tm;	3;1;	370 K;401 K;370 K;
Co3Y	Co;Y;	3;1;	305.5 K;301 K;301 K;301 K;301 K;310 K;301 K;310 K;287 K;310 K;298 K;
Co3Y4	Co;Y;	3;4;	13 K;
Co3Yb	Co;Yb;	3;1;	330 K;330 K;
Co4.08Fe9.52Si3.4U2	Co;Fe;Si;U;	4.08;9.52;3.4;2;	570 K;
Co4.5Fe10.5Ga2Y2	Co;Fe;Ga;Y;	4.5;10.5;2;2;	737 K;737 K;
Co4.5Ge0.5Y	Co;Ge;Y;	4.5;0.5;1;	778 K;778 K;
Co4.5PrSi0.5	Co;Pr;Si;	4.5;1;0.5;	645 K;
Co4.5Y6	Co;Y;	4.5;6;	7 K;6 K;6 K;
Co4.6Fe2.4Nd2	Co;Fe;Nd;	4.6;2.4;2;	730.3 K;
Co4.8Fe11.2GaPr2	Co;Fe;Ga;Pr;	4.8;11.2;1;2;	763 K;
Co4.9Fe2.1Nd2	Co;Fe;Nd;	4.9;2.1;2;	725.1 K;
Co4CuDy	Co;Cu;Dy;	4;1;1;	800 K;
Co4CuGd	Co;Cu;Gd;	4;1;1;	818 K;
Co4DyFe6Mo2	Co;Dy;Fe;Mo;	4;1;6;2;	590 K;
Co4DyGa	Co;Dy;Ga;	4;1;1;	498 K;485 K;
Co4DySi	Co;Dy;Si;	4;1;1;	360 K;
Co4ErFe6Mo2	Co;Er;Fe;Mo;	4;1;6;2;	510 K;
Co4ErGa	Co;Er;Ga;	4;1;1;	505 K;
Co4ErSi	Co;Er;Si;	4;1;1;	350 K;
Co4Fe11Ga2Nd2	Co;Fe;Ga;Nd;	4;11;2;2;	750 K;
Co4Fe6HoMo2	Co;Fe;Ho;Mo;	4;6;1;2;	575 K;
Co4Fe6Mo2Pr	Co;Fe;Mo;Pr;	4;6;2;1;	610 K;
Co4Fe6Mo2Y	Co;Fe;Mo;Y;	4;6;2;1;	570 K;
Co4Fe6Si2Y	Co;Fe;Si;Y;	4;6;2;1;	764 K;
Co4FeTh	Co;Fe;Th;	4;1;1;	560 K;
Co4FeTh0.2Y0.8	Co;Fe;Th;Y;	4;1;0.2;0.8;	915 K;
Co4FeTh0.4Y0.6	Co;Fe;Th;Y;	4;1;0.4;0.6;	874 K;
Co4FeTh0.6Y0.4	Co;Fe;Th;Y;	4;1;0.6;0.4;	760 K;
Co4FeTh0.8Y0.2	Co;Fe;Th;Y;	4;1;0.8;0.2;	687 K;
Co4GaGd	Co;Ga;Gd;	4;1;1;	545 K;
Co4GaHo	Co;Ga;Ho;	4;1;1;	494 K;505 K;
Co4GaLa	Co;Ga;La;	4;1;1;	380 K;
Co4GaNd	Co;Ga;Nd;	4;1;1;	475 K;475 K;
Co4GaPr	Co;Ga;Pr;	4;1;1;	455 K;450 K;
Co4GaTb	Co;Ga;Tb;	4;1;1;	493 K;505 K;
Co4GaTm	Co;Ga;Tm;	4;1;1;	375 K;
Co4GaY	Co;Ga;Y;	4;1;1;	443 K;470 K;
Co4GdSi	Co;Gd;Si;	4;1;1;	470 K;470 K;470 K;
Co4Ge7U3	Co;Ge;U;	4;7;3;	21.5 K;
Co4GeY	Co;Ge;Y;	4;1;1;	502 K;
Co4HoSi	Co;Ho;Si;	4;1;1;	420 K;
Co4N	Co;N;	4;1;	650 K;
Co4NdSi	Co;Nd;Si;	4;1;1;	400 K;400 K;
Co4PrSi	Co;Pr;Si;	4;1;1;	425 K;
Co4SiSm	Co;Si;Sm;	4;1;1;	450 K;
Co4SiY	Co;Si;Y;	4;1;1;	350 K;320 K;350 K;
Co5.1Fe11.9N2.8Sm2	Co;Fe;N;Sm;	5.1;11.9;2.8;2;	877 K;
Co5.1Fe11.9Sm2	Co;Fe;Sm;	5.1;11.9;2;	846 K;
Co5.1Tb	Co;Tb;	5.1;1;	980 K;
Co5.2Dy	Co;Dy;	5.2;1;	960 K;
Co5.2Er0.9	Co;Er;	5.2;0.9;	1123 K;
Co5.3Fe1.8Nd2	Co;Fe;Nd;	5.3;1.8;2;	714.1 K;
Co5.3U	Co;U;	5.3;1;	360 K;
Co5.44Fe8.16Si3.4U2	Co;Fe;Si;U;	5.44;8.16;3.4;2;	576 K;
Co5.5Fe1.5Nd2	Co;Fe;Nd;	5.5;1.5;2;	701.4 K;
Co5.5Ho	Co;Ho;	5.5;1;	1033 K;
Co5.6Fe1.4Nd2	Co;Fe;Nd;	5.6;1.4;2;	698.4 K;
Co5.8Fe1.2Nd2	Co;Fe;Nd;	5.8;1.2;2;	689.2 K;
Co5.9Er	Co;Er;	5.9;1;	1053 K;
Co5Dy	Co;Dy;	5;1;	998 K;965 K;998 K;966 K;966 K;966 K;925 K;973 K;
Co5DyGa7	Co;Dy;Ga;	5;1;7;	296 K;
Co5Er	Co;Er;	5;1;	986 K;1066 K;1066 K;
Co5ErGa7	Co;Er;Ga;	5;1;7;	293 K;
Co5Fe5Mo2Nd	Co;Fe;Mo;Nd;	5;5;2;1;	678 K;
Co5Fe5Si2U	Co;Fe;Si;U;	5;5;2;1;	750 K;
Co5Fe5V2Y	Co;Fe;V;Y;	5;5;2;1;	671 K;
Co5Ga7Ho	Co;Ga;Ho;	5;7;1;	294 K;
Co5Ga7Tb	Co;Ga;Tb;	5;7;1;	299 K;
Co5Ga7Y	Co;Ga;Y;	5;7;1;	295 K;
Co5Gd	Co;Gd;	5;1;	1008 K;1014 K;1000 K;1008 K;1000 K;1008 K;1013 K;1008 K;1013 K;953 K;968 K;
Co5Gd0.4Sm0.6	Co;Gd;Sm;	5;0.4;0.6;	727 K;
Co5Ho	Co;Ho;	5;1;	1036 K;1000 K;1050 K;1000 K;137 K;1066 K;1036 K;1000 K;
Co5La	Co;La;	5;1;	567 K;840 K;840 K;845 K;870 K;840 K;1273 K;874 K;840 K;870 K;
Co5Nd	Co;Nd;	5;1;	913 K;637 K;910 K;910 K;915 K;910 K;913 K;910 K;910 K;910 K;288 K;914 K;
Co5Pr	Co;Pr;	5;1;	912 K;912 K;912 K;885 K;950 K;620 K;912 K;912 K;921 K;912 K;
Co5Sm	Co;Sm;	5;1;	1020 K;984 K;1273 K;959 K;1000 K;997 K;727 K;959 K;1020 K;1020 K;1020 K;1020 K;1020 K;
Co5Tb	Co;Tb;	5;1;	970 K;980 K;980 K;987 K;980 K;980 K;987 K;
Co5Th	Co;Th;	5;1;	550 K;430 K;415 K;480 K;630 K;
Co5Th0.2Y0.8	Co;Th;Y;	5;0.2;0.8;	825 K;
Co5Th0.4Y0.6	Co;Th;Y;	5;0.4;0.6;	785 K;
Co5Th0.6Y0.4	Co;Th;Y;	5;0.6;0.4;	735 K;
Co5Th0.8Y0.2	Co;Th;Y;	5;0.8;0.2;	635 K;
Co5Tm	Co;Tm;	5;1;	1020 K;1020 K;
Co5U	Co;U;	5;1;	360 K;
Co5Y	Co;Y;	5;1;	945 K;970 K;980 K;973 K;977 K;980 K;978 K;921 K;977 K;983 K;978 K;977 K;987 K;977 K;955 K;945 K;945 K;987 K;903 K;975 K;977 K;987 K;
Co6.2Fe0.8Nd2	Co;Fe;Nd;	6.2;0.8;2;	666.6 K;
Co6.4Fe0.6Nd2	Co;Fe;Nd;	6.4;0.6;2;	652.5 K;
Co6.6Fe0.4Nd2	Co;Fe;Nd;	6.6;0.4;2;	638.8 K;
Co6.6Fe9.9Ga0.5Pr2	Co;Fe;Ga;Pr;	6.6;9.9;0.5;2;	843 K;
Co6.8Fe0.2Nd2	Co;Fe;Nd;	6.8;0.2;2;	622.2 K;
Co6.8Fe6.8Si3.4U2	Co;Fe;Si;U;	6.8;6.8;3.4;2;	592 K;
Co6DyFe4Mo2	Co;Dy;Fe;Mo;	6;1;4;2;	630 K;
Co6ErFe4Mo2	Co;Er;Fe;Mo;	6;1;4;2;	550 K;
Co6Fe4HoMo2	Co;Fe;Ho;Mo;	6;4;1;2;	630 K;
Co6Fe4Mo2Pr	Co;Fe;Mo;Pr;	6;4;2;1;	660 K;
Co6Fe4Mo2Y	Co;Fe;Mo;Y;	6;4;2;1;	610 K;
Co6Fe4Si2Y	Co;Fe;Si;Y;	6;4;2;1;	820 K;
Co6Fe9Ga2Nd2	Co;Fe;Ga;Nd;	6;9;2;2;	850 K;
Co6Fe9Ga2Y2	Co;Fe;Ga;Y;	6;9;2;2;	787 K;787 K;
Co6FeNd2	Co;Fe;Nd;	6;1;2;	680.3 K;
Co6O11Sr	Co;O;Sr;	6;11;1;	25 K;
Co6Tm	Co;Tm;	6;1;	1020 K;
Co7.2Fe8.8GaPr2	Co;Fe;Ga;Pr;	7.2;8.8;1;2;	915 K;
Co7.5Fe7.5Ga2Nd2	Co;Fe;Ga;Nd;	7.5;7.5;2;2;	875 K;
Co7.5Fe7.5Ga2Y2	Co;Fe;Ga;Y;	7.5;7.5;2;2;	850 K;
Co7Dy2	Co;Dy;	7;2;	647 K;640 K;640 K;
Co7Er2	Co;Er;	7;2;	646 K;646 K;644 K;670 K;
Co7Fe3Mo2Nd	Co;Fe;Mo;Nd;	7;3;2;1;	645 K;
Co7Gd2	Co;Gd;	7;2;	775 K;762 K;745 K;775 K;771 K;775 K;950 K;805 K;771 K;
Co7Hf	Co;Hf;	7;1;	600 K;751 K;600 K;
Co7Hf2	Co;Hf;	7;2;	420 K;
Co7Ho2	Co;Ho;	7;2;	647 K;670 K;647 K;644 K;
Co7La2	Co;La;	7;2;	490 K;490 K;490 K;490 K;
Co7Lu2	Co;Lu;	7;2;	459 K;
Co7Nd2	Co;Nd;	7;2;	609 K;609 K;605.2 K;609 K;
Co7Pr2	Co;Pr;	7;2;	574 K;574 K;574 K;
Co7Sm2	Co;Sm;	7;2;	713 K;713 K;713 K;
Co7Tb2	Co;Tb;	7;2;	717 K;693 K;717 K;
Co7Tm2	Co;Tm;	7;2;	640 K;
Co7Y2	Co;Y;	7;2;	639 K;639 K;615 K;639 K;639 K;
Co7Y9	Co;Y;	7;9;	4.5 K;4.5 K;
Co8.16Fe5.44Si3.4U2	Co;Fe;Si;U;	8.16;5.44;3.4;2;	561 K;
Co8.25Fe8.25Ga0.5Pr2	Co;Fe;Ga;Pr;	8.25;8.25;0.5;2;	929 K;
Co8.4Fe5.6Ga3Pr2	Co;Fe;Ga;Pr;	8.4;5.6;3;2;	744 K;
Co8.5Fe8.5N2.9Sm2	Co;Fe;N;Sm;	8.5;8.5;2.9;2;	901 K;
Co8.5Fe8.5Sm2	Co;Fe;Sm;	8.5;8.5;2;	1018 K;
Co8.5PrSi4.5	Co;Pr;Si;	8.5;1;4.5;	20 K;
Co8.5Si2.5Y	Co;Si;Y;	8.5;2.5;1;	372 K;
Co8Dy3Sn4	Co;Dy;Sn;	8;3;4;	73 K;
Co8DyFe2Mo2	Co;Dy;Fe;Mo;	8;1;2;2;	600 K;
Co8Er3Sn4	Co;Er;Sn;	8;3;4;	50 K;
Co8ErFe2Mo2	Co;Er;Fe;Mo;	8;1;2;2;	610 K;
Co8Fe2HoMo2	Co;Fe;Ho;Mo;	8;2;1;2;	615 K;
Co8Fe2Mo2Pr	Co;Fe;Mo;Pr;	8;2;2;1;	640 K;
Co8Fe2Mo2Y	Co;Fe;Mo;Y;	8;2;2;1;	550 K;
Co8Fe2Si2Y	Co;Fe;Si;Y;	8;2;2;1;	743 K;
Co8Fe7Ga2Nd2	Co;Fe;Ga;Nd;	8;7;2;2;	900 K;
Co8Gd3Sn4	Co;Gd;Sn;	8;3;4;	102.5 K;102.5 K;
Co8Nd3Sn4	Co;Nd;Sn;	8;3;4;	37 K;
Co8Pr3Sn4	Co;Pr;Sn;	8;3;4;	17 K;
Co8Sm3Sn4	Co;Sm;Sn;	8;3;4;	83 K;
Co8Sn4Tb3	Co;Sn;Tb;	8;4;3;	91 K;91 K;91 K;90 K;
Co8Sn4Y3	Co;Sn;Y;	8;4;3;	53 K;61.5 K;61 K;61.5 K;
Co9.077Fe19.285Gd3Ti0.638	Co;Fe;Gd;Ti;	9.077;19.285;3;0.638;	886 K;
Co9.3Fe6.2Ga1.5Pr2	Co;Fe;Ga;Pr;	9.3;6.2;1.5;2;	876 K;
Co9.52Fe4.08Si3.4U2	Co;Fe;Si;U;	9.52;4.08;3.4;2;	522 K;
Co9.5DySi3.5	Co;Dy;Si;	9.5;1;3.5;	490 K;55 K;
Co9.5GdSi3.5	Co;Gd;Si;	9.5;1;3.5;	70 K;483 K;
Co9.5LaSi3.5	Co;La;Si;	9.5;1;3.5;	880 K;200 K;
Co9.5NdSi3.5	Co;Nd;Si;	9.5;1;3.5;	225 K;908 K;
Co9.5PrSi3.5	Co;Pr;Si;	9.5;1;3.5;	903 K;70 K;
Co9.6Fe6.4GaPr2	Co;Fe;Ga;Pr;	9.6;6.4;1;2;	939 K;
Co9.9Fe6.6Ga0.5Pr2	Co;Fe;Ga;Pr;	9.9;6.6;0.5;2;	979 K;
Co9DySi4	Co;Dy;Si;	9;1;4;	45 K;
Co9Er2Ga8	Co;Er;Ga;	9;2;8;	25 K;
Co9ErSi2	Co;Er;Si;	9;1;2;	415 K;
Co9Fe6Ga2Pr2	Co;Fe;Ga;Pr;	9;6;2;2;	833 K;
Co9Fe6Ga2Y2	Co;Fe;Ga;Y;	9;6;2;2;	858 K;858 K;
Co9Ga8Tb2	Co;Ga;Tb;	9;8;2;	72 K;
Co9Ga8Y2	Co;Ga;Y;	9;8;2;	35 K;
Co9GdSi2	Co;Gd;Si;	9;1;2;	483 K;
Co9GdSi4	Co;Gd;Si;	9;1;4;	600 K;50 K;
Co9LaSi4	Co;La;Si;	9;1;4;	40 K;
Co9Mn8Nd2	Co;Mn;Nd;	9;8;2;	132 K;
Co9Mn8Pr2	Co;Mn;Pr;	9;8;2;	114 K;
Co9Mn8Sm2	Co;Mn;Sm;	9;8;2;	72.9 K;
Co9NdSi2	Co;Nd;Si;	9;1;2;	421 K;454 K;
Co9NdSi4	Co;Nd;Si;	9;1;4;	20 K;10 K;
Co9PrSi4	Co;Pr;Si;	9;1;4;	20 K;20 K;
Co9Si2Sm	Co;Si;Sm;	9;2;1;	473 K;430 K;
Co9Si2Tb	Co;Si;Tb;	9;2;1;	463 K;
Co9Si2Y	Co;Si;Y;	9;2;1;	372 K;
Co9Si4Sm	Co;Si;Sm;	9;4;1;	35 K;
Co9Si4Y	Co;Si;Y;	9;4;1;	25 K;
CoCr0.5Rh1.5S4	Co;Cr;Rh;S;	1;0.5;1.5;4;	50 K;
CoCr1.65Rh0.35S4	Co;Cr;Rh;S;	1;1.65;0.35;4;	200 K;
CoCr2O4	Co;Cr;O;	1;2;4;	95.9 K;96 K;95 K;100 K;97 K;98 K;95.9 K;
CoCr2S4	Co;Cr;S;	1;2;4;	238 K;240 K;240 K;227 K;227 K;235 K;227 K;
CoCrInS4	Co;Cr;In;S;	1;1;1;4;	200 K;
CoDy2Si2	Co;Dy;Si;	1;2;2;	139 K;
CoEr2Si2	Co;Er;Si;	1;2;2;	50 K;
CoEr3	Co;Er;	1;3;	7 K;7 K;7 K;
CoF6H12O6Si	Co;F;H;O;Si;	1;6;12;6;1;	246 K;259 K;
CoF6H12O6Zr	Co;F;H;O;Zr;	1;6;12;6;1;	246 K;
CoFe0.5O4Rh1.5	Co;Fe;O;Rh;	1;0.5;4;1.5;	160 K;
CoFe15RuY2	Co;Fe;Ru;Y;	1;15;1;2;	330 K;
CoFe2Ga	Co;Fe;Ga;	1;2;1;	1165 K;
CoFe2Ge	Co;Fe;Ge;	1;2;1;	925 K;
CoFe2N	Co;Fe;N;	1;2;1;	488 K;
CoFe2O4	Co;Fe;O;	1;2;4;	790 K;769 K;793 K;673 K;
CoFe2O4Zn	Co;Fe;O;Zn;	1;2;4;1;	380 K;800 K;695 K;550 K;
CoFe2Se4	Co;Fe;Se;	1;2;4;	88 K;
CoFe2Si	Co;Fe;Si;	1;2;1;	1038 K;1036 K;
CoFe9Mo2Nd	Co;Fe;Mo;Nd;	1;9;2;1;	480 K;
CoFe9V2Y	Co;Fe;V;Y;	1;9;2;1;	594 K;
CoFeO4Rh	Co;Fe;O;Rh;	1;1;4;1;	355 K;
CoFeP	Co;Fe;P;	1;1;1;	425 K;
CoFeSn	Co;Fe;Sn;	1;1;1;	229 K;251 K;
CoFeY	Co;Fe;Y;	1;1;1;	559 K;
CoGa	Co;Ga;	1;1;	109 K;
CoGa2Mn	Co;Ga;Mn;	1;2;1;	154 K;
CoGaMn2	Co;Ga;Mn;	1;1;2;	718 K;
CoGaU	Co;Ga;U;	1;1;1;	48 K;47 K;51 K;47 K;
CoGd	Co;Gd;	1;1;	216 K;
CoGd2Si2	Co;Gd;Si;	1;2;2;	214 K;
CoGd3	Co;Gd;	1;3;	129 K;156 K;
CoGeMn	Co;Ge;Mn;	1;1;1;	235 K;345 K;
CoGeMn2	Co;Ge;Mn;	1;1;2;	579 K;
CoGeU	Co;Ge;U;	1;1;1;	3 K;3 K;2.4 K;
CoH20N2O14S2	Co;H;N;O;S;	1;20;2;14;2;	6.5 K;
CoHo2Si2	Co;Ho;Si;	1;2;2;	77 K;
CoHo3	Co;Ho;	1;3;	10 K;
CoLaO3	Co;La;O;	1;1;3;	85 K;87 K;
CoLaOP	Co;La;O;P;	1;1;1;1;	33.2 K;
CoMn2O4	Co;Mn;O;	1;2;4;	105 K;95 K;
CoMn2Pt	Co;Mn;Pt;	1;2;1;	143 K;
CoMn2Sb	Co;Mn;Sb;	1;2;1;	485 K;
CoMn2Sn	Co;Mn;Sn;	1;2;1;	598 K;610 K;
CoMnO3	Co;Mn;O;	1;1;3;	394 K;391 K;
CoMnO6Y2	Co;Mn;O;Y;	1;1;6;2;	76 K;72 K;71 K;
CoMnP	Co;Mn;P;	1;1;1;	583 K;583 K;
CoMnSb	Co;Mn;Sb;	1;1;1;	430 K;490 K;
CoMnSn	Co;Mn;Sn;	1;1;1;	145 K;670 K;
CoNb0.05SnTi0.95	Co;Nb;Sn;Ti;	1;0.05;1;0.95;	141 K;
CoNb0.15SnTi0.85	Co;Nb;Sn;Ti;	1;0.15;1;0.85;	155 K;
CoNb0.3SnTi0.7	Co;Nb;Sn;Ti;	1;0.3;1;0.7;	120 K;
CoNb0.5SnTi0.5	Co;Nb;Sn;Ti;	1;0.5;1;0.5;	112 K;
CoNb0.65SnTi0.35	Co;Nb;Sn;Ti;	1;0.65;1;0.35;	91 K;
CoNb0.75SnTi0.25	Co;Nb;Sn;Ti;	1;0.75;1;0.25;	23 K;
CoNb0.85SnTi0.15	Co;Nb;Sn;Ti;	1;0.85;1;0.15;	17 K;
CoNd	Co;Nd;	1;1;	202 K;
CoNd3	Co;Nd;	1;3;	27 K;
CoNdOP	Co;Nd;O;P;	1;1;1;1;	55 K;
CoNi4Tb	Co;Ni;Tb;	1;4;1;	50 K;
CoO3Sr	Co;O;Sr;	1;3;1;	160 K;300 K;
CoO4V2	Co;O;V;	1;4;2;	145 K;150 K;
CoOPPr	Co;O;P;Pr;	1;1;1;1;	48 K;
CoOPSm	Co;O;P;Sm;	1;1;1;1;	65 K;
CoPr	Co;Pr;	1;1;	142 K;
CoPr3	Co;Pr;	1;3;	7 K;7 K;
CoPt	Co;Pt;	1;1;	813 K;840 K;813 K;
CoPt3	Co;Pt;	1;3;	773 K;288 K;
CoRh2Sb	Co;Rh;Sb;	1;2;1;	450 K;
CoRh2Sn	Co;Rh;Sn;	1;2;1;	457 K;444 K;444 K;
CoS1.75Se0.25	Co;S;Se;	1;1.75;0.25;	40 K;17 K;
CoS1.8Se0.2	Co;S;Se;	1;1.8;0.2;	42 K;42 K;92 K;
CoS1.97	Co;S;	1;1.97;	122 K;
CoS1.9Se0.1	Co;S;Se;	1;1.9;0.1;	90 K;94 K;94 K;
CoS2	Co;S;	1;2;	119.1 K;122 K;122 K;122 K;120 K;121 K;116 K;116 K;124 K;118 K;124 K;130 K;116.75 K;122 K;120 K;121.5 K;121 K;121.13 K;124 K;110 K;124 K;124 K;
CoSbTi	Co;Sb;Ti;	1;1;1;	900 K;
CoSbV	Co;Sb;V;	1;1;1;	58 K;
CoSi	Co;Si;	1;1;	125 K;75 K;
CoSi2Tb2	Co;Si;Tb;	1;2;2;	198 K;
CoSi3U2	Co;Si;U;	1;3;2;	10 K;
CoSnTi	Co;Sn;Ti;	1;1;1;	135 K;
CoSnU	Co;Sn;U;	1;1;1;	80 K;88 K;
CoTb3	Co;Tb;	1;3;	77 K;
CoTm3	Co;Tm;	1;3;	5 K;5 K;
CoY	Co;Y;	1;1;	91 K;
Cr0.15La0.7Mn0.85O3Sr0.3	Cr;La;Mn;O;Sr;	0.15;0.7;0.85;3;0.3;	290 K;
Cr0.1CuRh1.9Se4	Cr;Cu;Rh;Se;	0.1;1;1.9;4;	5 K;
Cr0.25CuS4V1.75	Cr;Cu;S;V;	0.25;1;4;1.75;	8 K;
Cr0.25Ni0.75	Cr;Ni;	0.25;0.75;	225 K;217 K;550 K;453 K;340 K;
Cr0.2GaGeMn0.8	Cr;Ga;Ge;Mn;	0.2;1;1;0.8;	477 K;
Cr0.33NbS2	Cr;Nb;S;	0.33;1;2;	133.5 K;129.58 K;118 K;
Cr0.3La0.7Mn0.7O3Sr0.3	Cr;La;Mn;O;Sr;	0.3;0.7;0.7;3;0.3;	240 K;
