Repository: msg-byu/ML-for-CurieTemp-Predictions

# Data

DS1-RAW.csv: 
The raw data set of ferromagnetic materials and the corresponding Curie temperatures compiled by James Nelson and Stefano Sanvito.

DS1.csv:
Cleaned version of DS1-RAW.csv. The feature vector has 85 features, each one describing a distinct element found in the data. Each compound is characterized by placing the percentage that each element occupies in the compound in the appropriate feature.

DS1-Compounds.csv:
Version of DS1.csv that only includes the compound names and Curie temperatures. Used for feature generation.

DS1-Incompatible.csv:
Version of DS1.csv that only includes features found in DS1-RAW.csv. Cannot be used with DS2.csv in machine learning models.

File: Data/DS2-RAW.txt (part 3 of 3)
wChemicalFormula	wListOfElements	wListOfElementsQ	wCurieTemperature
Cr0.4CuRh1.6Se4	Cr;Cu;Rh;Se;	0.4;1;1.6;4;	50 K;
Cr0.51Mn0.49Sb	Cr;Mn;Sb;	0.51;0.49;1;	390 K;
Cr0.5Fe0.5	Cr;Fe;	0.5;0.5;	179 K;997 K;1007 K;160 K;330 K;60 K;260 K;1010 K;
Cr0.5Fe1.5MnO4	Cr;Fe;Mn;O;	0.5;1.5;1;4;	485 K;
Cr0.5Mn0.5O3Sm	Cr;Mn;O;Sm;	0.5;0.5;3;1;	70 K;
Cr0.67Te	Cr;Te;	0.67;1;	354 K;345 K;
Cr0.6Mn0.4O3Sm	Cr;Mn;O;Sm;	0.6;0.4;3;1;	75 K;
Cr0.7Mn0.3O3Sm	Cr;Mn;O;Sm;	0.7;0.3;3;1;	143 K;
Cr0.7Mn0.3Sb	Cr;Mn;Sb;	0.7;0.3;1;	255 K;
Cr0.85Mn0.15O3Sm	Cr;Mn;O;Sm;	0.85;0.15;3;1;	170 K;
Cr0.85O3Ru0.15Yb	Cr;O;Ru;Yb;	0.85;3;0.15;1;	119.95 K;
Cr0.8Mn0.2O3Sm	Cr;Mn;O;Sm;	0.8;0.2;3;1;	163 K;
Cr0.8O2V0.2	Cr;O;V;	0.8;2;0.2;	114 K;
Cr0.95Mn0.05O3Sm	Cr;Mn;O;Sm;	0.95;0.05;3;1;	187 K;
Cr0.95O3Ru0.05Yb	Cr;O;Ru;Yb;	0.95;3;0.05;1;	119.8 K;
Cr0.9LaO3Ru0.1	Cr;La;O;Ru;	0.9;1;3;0.1;	287 K;
Cr0.9Mn0.1O3Sm	Cr;Mn;O;Sm;	0.9;0.1;3;1;	179 K;
Cr0.9O2V0.1	Cr;O;V;	0.9;2;0.1;	260 K;
Cr0.9O3Ru0.1Yb	Cr;O;Ru;Yb;	0.9;3;0.1;1;	119.81 K;
Cr1.25CuS4V0.75	Cr;Cu;S;V;	1.25;1;4;0.75;	46 K;
Cr1.5CuRh0.5Se4	Cr;Cu;Rh;Se;	1.5;1;0.5;4;	350 K;
Cr1.5Fe0.5MnO4	Cr;Fe;Mn;O;	1.5;0.5;1;4;	224 K;240 K;
Cr1.75CuS4V0.25	Cr;Cu;S;V;	1.75;1;4;0.25;	267 K;
Cr1.7In0.3MnS4	Cr;In;Mn;S;	1.7;0.3;1;4;	36 K;36 K;
Cr1.8In0.2MnS4	Cr;In;Mn;S;	1.8;0.2;1;4;	48 K;48 K;
Cr11Ge19	Cr;Ge;	11;19;	88 K;
Cr2CuITe3	Cr;Cu;I;Te;	2;1;1;3;	281 K;281 K;
Cr2CuS0.5Se3.5	Cr;Cu;S;Se;	2;1;0.5;3.5;	406 K;
Cr2CuS1.5Se2.5	Cr;Cu;S;Se;	2;1;1.5;2.5;	370 K;
Cr2CuS2.5Se1.5	Cr;Cu;S;Se;	2;1;2.5;1.5;	350 K;
Cr2CuS2Se2	Cr;Cu;S;Se;	2;1;2;2;	358 K;
Cr2CuS3Se	Cr;Cu;S;Se;	2;1;3;1;	310 K;
Cr2CuS4	Cr;Cu;S;	2;1;4;	364 K;375 K;377 K;
Cr2CuSSe3	Cr;Cu;S;Se;	2;1;1;3;	392 K;
Cr2CuSe4	Cr;Cu;Se;	2;1;4;	437 K;460 K;432 K;450 K;414.5 K;438 K;460 K;
Cr2CuTe4	Cr;Cu;Te;	2;1;4;	329 K;326 K;344.6 K;324 K;345 K;365 K;
Cr2CuTe5	Cr;Cu;Te;	2;1;5;	190 K;
Cr2DyFe10	Cr;Dy;Fe;	2;1;10;	495 K;495 K;
Cr2ErFe10	Cr;Er;Fe;	2;1;10;	475 K;475 K;
Cr2EuS4	Cr;Eu;S;	2;1;4;	85 K;
Cr2EuSe4	Cr;Eu;Se;	2;1;4;	140 K;155 K;155 K;
Cr2Fe10Gd	Cr;Fe;Gd;	2;10;1;	580 K;580 K;
Cr2Fe10Ho	Cr;Fe;Ho;	2;10;1;	485 K;485 K;
Cr2Fe10Lu	Cr;Fe;Lu;	2;10;1;	540 K;450 K;
Cr2Fe10Nd	Cr;Fe;Nd;	2;10;1;	530 K;
Cr2Fe10Sm	Cr;Fe;Sm;	2;10;1;	565 K;
Cr2Fe10Tb	Cr;Fe;Tb;	2;10;1;	525 K;525 K;
Cr2Fe10Tm	Cr;Fe;Tm;	2;10;1;	465 K;465 K;
Cr2Fe10Y	Cr;Fe;Y;	2;10;1;	525 K;450 K;525 K;
Cr2Fe15Y2	Cr;Fe;Y;	2;15;2;	386 K;
Cr2FeO4	Cr;Fe;O;	2;1;4;	50 K;80 K;90 K;88 K;
Cr2FeS4	Cr;Fe;S;	2;1;4;	170 K;170 K;204 K;177 K;
Cr2HgS4	Cr;Hg;S;	2;1;4;	36 K;
Cr2HgSe4	Cr;Hg;Se;	2;1;4;	120 K;110 K;106 K;
Cr2MnO4	Cr;Mn;O;	2;1;4;	55 K;43 K;47 K;53 K;36 K;40 K;42 K;
Cr2MnS4	Cr;Mn;S;	2;1;4;	103 K;74 K;95 K;66 K;67 K;67 K;
Cr2NiO4	Cr;Ni;O;	2;1;4;	80 K;50 K;
Cr2PbS4	Cr;Pb;S;	2;1;4;	138 K;121 K;138 K;
Cr2PbSe4	Cr;Pb;Se;	2;1;4;	194 K;194 K;193 K;198 K;
Cr2PuSi2	Cr;Pu;Si;	2;1;2;	81 K;81 K;
Cr2S4Sn	Cr;S;Sn;	2;4;1;	100 K;
Cr2S4Sr	Cr;S;Sr;	2;4;1;	75 K;75 K;
Cr2Se4Sr	Cr;Se;Sr;	2;4;1;	150 K;150 K;
Cr2Se4Zn	Cr;Se;Zn;	2;4;1;	129.5 K;
Cr2Te3	Cr;Te;	2;3;	183 K;322 K;180 K;
Cr2Te4Ti	Cr;Te;Ti;	2;4;1;	214 K;
Cr3F14Na5	Cr;F;Na;	3;14;5;	18 K;
Cr3Se4	Cr;Se;	3;4;	70 K;
Cr3Te4	Cr;Te;	3;4;	317 K;329 K;325 K;309 K;326 K;295 K;
Cr4.3Fe24.7N5.7Sm3	Cr;Fe;N;Sm;	4.3;24.7;5.7;3;	713 K;
Cr4.3Fe24.7Sm3	Cr;Fe;Sm;	4.3;24.7;3;	437 K;
Cr4Cu2Te7	Cr;Cu;Te;	4;2;7;	285 K;325 K;
Cr5CsTe8	Cr;Cs;Te;	5;1;8;	125 K;
Cr5KTe8	Cr;K;Te;	5;1;8;	250 K;
Cr5RbTe8	Cr;Rb;Te;	5;1;8;	120 K;
Cr5S6	Cr;S;	5;6;	310 K;
Cr5Te8	Cr;Te;	5;8;	180 K;
Cr7Se4Te4	Cr;Se;Te;	7;4;4;	140 K;
Cr7Te8	Cr;Te;	7;8;	350 K;
Cr8Cu4Te17	Cr;Cu;Te;	8;4;17;	270 K;
CrCuRhSe4	Cr;Cu;Rh;Se;	1;1;1;4;	220 K;
CrDy2O7Sb	Cr;Dy;O;Sb;	1;2;7;1;	16 K;
CrF5Ti	Cr;F;Ti;	1;5;1;	26 K;
CrF5V	Cr;F;V;	1;5;1;	40 K;
CrF7Na2Ni	Cr;F;Na;Ni;	1;7;2;1;	4 K;
CrFe2Ga	Cr;Fe;Ga;	1;2;1;	353 K;
CrFe2Se4	Cr;Fe;Se;	1;2;4;	320 K;
CrFe2Si	Cr;Fe;Si;	1;2;1;	450 K;
CrFeMnO4	Cr;Fe;Mn;O;	1;1;1;4;	375 K;
CrFeRuSi	Cr;Fe;Ru;Si;	1;1;1;1;	310 K;
CrGa2Sb2	Cr;Ga;Sb;	1;2;2;	345 K;
CrGdO3	Cr;Gd;O;	1;1;3;	170 K;
CrGdO4	Cr;Gd;O;	1;1;4;	21.3 K;
CrGe3La	Cr;Ge;La;	1;3;1;	84 K;
CrGe3Nd	Cr;Ge;Nd;	1;3;1;	122 K;
CrGe3Sm	Cr;Ge;Sm;	1;3;1;	155 K;
CrGeTe3	Cr;Ge;Te;	1;1;3;	61 K;
CrI3	Cr;I;	1;3;	61 K;61 K;68 K;
CrLaO3	Cr;La;O;	1;1;3;	300 K;
CrLaSb3	Cr;La;Sb;	1;1;3;	144 K;132 K;132 K;146 K;126 K;125 K;132 K;
CrLuO3	Cr;Lu;O;	1;1;3;	112 K;
CrNb3S6	Cr;Nb;S;	1;3;6;	118 K;129.58 K;133.5 K;
CrNb4Se8	Cr;Nb;Se;	1;4;8;	79 K;
CrNdSb3	Cr;Nd;Sb;	1;1;3;	122 K;142 K;
CrNiP	Cr;Ni;P;	1;1;1;	135.1 K;140 K;
CrO2	Cr;O;	1;2;	394 K;405 K;396 K;408 K;399 K;396 K;390 K;398 K;410 K;398 K;396 K;
CrO3Sm	Cr;O;Sm;	1;3;1;	185 K;196 K;
CrO3Tm	Cr;O;Tm;	1;3;1;	125 K;
CrO3Yb	Cr;O;Yb;	1;3;1;	119.94 K;118 K;
CrO4Y	Cr;O;Y;	1;4;1;	9.2 K;9.2 K;
CrO6OsSr2	Cr;O;Os;Sr;	1;6;1;2;	725 K;
CrO7Pr2Sb	Cr;O;Pr;Sb;	1;7;2;1;	7 K;
CrPrSb3	Cr;Pr;Sb;	1;1;3;	147 K;123 K;
CrS2Tl	Cr;S;Tl;	1;2;1;	90 K;
CrS3U	Cr;S;U;	1;3;1;	137 K;
CrSb3Sm	Cr;Sb;Sm;	1;3;1;	112 K;
CrSb3Yb	Cr;Sb;Yb;	1;3;1;	280 K;
CrSbSe3	Cr;Sb;Se;	1;1;3;	72 K;
CrSe2Tl	Cr;Se;Tl;	1;2;1;	105 K;
CrSiTe3	Cr;Si;Te;	1;1;3;	33 K;
CrTe	Cr;Te;	1;1;	331 K;347 K;
CrTe2	Cr;Te;	1;2;	310 K;
Cu0.3Fe0.7	Cu;Fe;	0.3;0.7;	505 K;
Cu0.5Ni0.5	Cu;Ni;	0.5;0.5;	430 K;15 K;445 K;50 K;385 K;5.1 K;300 K;6.7 K;
Cu0.9Sb2U	Cu;Sb;U;	0.9;2;1;	113 K;113 K;
Cu2EuP2	Cu;Eu;P;	2;1;2;	51 K;
Cu2GdO8RuSr2	Cu;Gd;O;Ru;Sr;	2;1;8;1;2;	133 K;
Cu2Ge2U	Cu;Ge;U;	2;2;1;	100 K;109 K;107 K;
Cu2GeMn	Cu;Ge;Mn;	2;1;1;	300 K;
Cu2InMn	Cu;In;Mn;	2;1;1;	500 K;510 K;575 K;500 K;
Cu2MnSn	Cu;Mn;Sn;	2;1;1;	503 K;530 K;530 K;
Cu2NpSi2	Cu;Np;Si;	2;1;2;	41 K;34 K;
Cu2O4Se	Cu;O;Se;	2;4;1;	58 K;
Cu2O7V2	Cu;O;V;	2;7;2;	33.3 K;35 K;
Cu2P2U	Cu;P;U;	2;2;1;	216 K;216 K;
Cu2Si2U	Cu;Si;U;	2;2;1;	103 K;100 K;
Cu3Sb4U3	Cu;Sb;U;	3;4;3;	91 K;88 K;
Cu4Ge4U3	Cu;Ge;U;	4;4;3;	73 K;71 K;73 K;
Cu5SnU	Cu;Sn;U;	5;1;1;	53.5 K;
Cu5Tb	Cu;Tb;	5;1;	40 K;
Cu6Gd	Cu;Gd;	6;1;	20 K;
CuF4K2	Cu;F;K;	1;4;2;	6.189 K;6.3 K;6.28 K;6.25 K;
CuF4Rb2	Cu;F;Rb;	1;4;2;	6.05 K;
CuFe2Ga	Cu;Fe;Ga;	1;2;1;	798 K;
CuFe2O4	Cu;Fe;O;	1;2;4;	728 K;
CuFeSb	Cu;Fe;Sb;	1;1;1;	375 K;
CuGa3Pr	Cu;Ga;Pr;	1;3;1;	4.6 K;
CuGe2Mn2	Cu;Ge;Mn;	1;2;2;	612 K;
CuMn3N	Cu;Mn;N;	1;3;1;	150 K;
CuMnSb	Cu;Mn;Sb;	1;1;1;	55 K;
CuO3Se	Cu;O;Se;	1;3;1;	25 K;
CuP2U	Cu;P;U;	1;2;1;	74.5 K;75 K;
CuSb2U	Cu;Sb;U;	1;2;1;	102 K;106 K;114 K;
CuSi3U2	Cu;Si;U;	1;3;2;	30 K;
H0.03Er0.97	H;Er;	0.03;0.97;	24 K;
H1.5Fe23Ho6	H;Fe;Ho;	1.5;23;6;	575 K;
H12.1Fe23Ho6	H;Fe;Ho;	12.1;23;6;	696 K;
H15.7Fe23Ho6	H;Fe;Ho;	15.7;23;6;	702 K;
H2.25Pu	H;Pu;	2.25;1;	60 K;
H3U	H;U;	3;1;	170 K;180 K;
H8.2Fe23Ho6	H;Fe;Ho;	8.2;23;6;	671 K;
Dy	Dy;	1;	90.5 K;89 K;
Dy0.887Th0.113	Dy;Th;	0.887;0.113;	123 K;
Dy2Fe17	Dy;Fe;	2;17;	395 K;364 K;371 K;367 K;380 K;364 K;370 K;420 K;395 K;362 K;360 K;360 K;363 K;363 K;363 K;377 K;
Dy2Fe17N2.7	Dy;Fe;N;	2;17;2.7;	720 K;
Dy2Fe17N2.8	Dy;Fe;N;	2;17;2.8;	725 K;
Dy2Fe17N3	Dy;Fe;N;	2;17;3;	723 K;
Dy2In	Dy;In;	2;1;	143 K;
Dy2Ni17	Dy;Ni;	2;17;	168 K;154 K;169 K;170 K;160 K;168 K;
Dy2Ni2.5Si0.5	Dy;Ni;Si;	2;2.5;0.5;	42 K;
Dy2Ni2.6Si0.4	Dy;Ni;Si;	2;2.6;0.4;	46 K;
Dy2Ni7	Dy;Ni;	2;7;	80.5 K;80 K;81 K;
Dy2Pt	Dy;Pt;	2;1;	66 K;
Dy3In	Dy;In;	3;1;	138 K;
Dy3Pd2	Dy;Pd;	3;2;	27 K;
Dy3Rh2	Dy;Rh;	3;2;	18 K;
Dy6Fe23	Dy;Fe;	6;23;	545 K;545 K;534 K;529 K;524 K;
Dy6Mn23	Dy;Mn;	6;23;	443 K;443 K;443 K;
DyFe10Mo2	Dy;Fe;Mo;	1;10;2;	390 K;365 K;
DyFe10Re2	Dy;Fe;Re;	1;10;2;	415 K;
DyFe10Si2	Dy;Fe;Si;	1;10;2;	568 K;
DyFe10V2	Dy;Fe;V;	1;10;2;	540 K;
DyFe11NTi	Dy;Fe;N;Ti;	1;11;1;1;	746 K;
DyFe11Ti	Dy;Fe;Ti;	1;11;1;	534 K;533 K;
DyFe2	Dy;Fe;	1;2;	633 K;630 K;637 K;635 K;635 K;635 K;638 K;612 K;635 K;630 K;705 K;
DyFe3	Dy;Fe;	1;3;	612 K;631 K;605 K;600 K;609 K;602 K;606 K;605 K;605 K;600 K;
DyFe5.9Ga6.1	Dy;Fe;Ga;	1;5.9;6.1;	450 K;520 K;
DyGa	Dy;Ga;	1;1;	116 K;116 K;116 K;
DyMg	Dy;Mg;	1;1;	46 K;
DyMn2	Dy;Mn;	1;2;	36 K;36 K;38 K;38 K;49 K;45 K;
DyMn5	Dy;Mn;	1;5;	430 K;
DyN	Dy;N;	1;1;	26 K;
DyNi	Dy;Ni;	1;1;	64 K;62 K;56 K;48 K;
DyNi2	Dy;Ni;	1;2;	21 K;30 K;22 K;32 K;33 K;26.5 K;25 K;25 K;22 K;30 K;23 K;23 K;30 K;
DyNi2Si	Dy;Ni;Si;	1;2;1;	17 K;
DyNi3	Dy;Ni;	1;3;	69 K;66 K;69 K;
DyNi5	Dy;Ni;	1;5;	13 K;11.6 K;15 K;12.8 K;12 K;20 K;17 K;12 K;
DyO3V	Dy;O;V;	1;3;1;	112 K;
DyOs2	Dy;Os;	1;2;	16 K;
DyPt	Dy;Pt;	1;1;	23 K;
DyRh	Dy;Rh;	1;1;	3.8 K;
DyRu2	Dy;Ru;	1;2;	30 K;
DyZn	Dy;Zn;	1;1;	140 K;137 K;144 K;
Er	Er;	1;	20 K;18.7 K;
Er0.5Gd0.5	Er;Gd;	0.5;0.5;	193 K;
Er0.5Ho0.5	Er;Ho;	0.5;0.5;	35 K;
Er2Fe17	Er;Fe;	2;17;	305 K;298.5 K;296 K;297 K;310 K;297 K;310 K;293 K;305 K;
Er2Fe17N2.7	Er;Fe;N;	2;17;2.7;	690 K;697 K;
Er2Fe17N3	Er;Fe;N;	2;17;3;	697 K;
Er2Ni17	Er;Ni;	2;17;	166 K;140 K;166 K;166 K;166 K;
Er2Ni2.6Si0.4	Er;Ni;Si;	2;2.6;0.4;	7 K;
Er2Ni7	Er;Ni;	2;7;	74 K;67 K;74 K;
Er3In	Er;In;	3;1;	51 K;
Er3Pd2	Er;Pd;	3;2;	18 K;
Er3Rh2	Er;Rh;	3;2;	8 K;
Er5Ni3	Er;Ni;	5;3;	35 K;
Er5Si4	Er;Si;	5;4;	30 K;
Er6Fe23	Er;Fe;	6;23;	503 K;493 K;491 K;494 K;489 K;493 K;
Er6Mn23	Er;Mn;	6;23;	115 K;415 K;420 K;
ErFe10Mo2	Er;Fe;Mo;	1;10;2;	330 K;310 K;
ErFe10Re2	Er;Fe;Re;	1;10;2;	375 K;
ErFe10Si2	Er;Fe;Si;	1;10;2;	549 K;
ErFe10V2	Er;Fe;V;	1;10;2;	505 K;
ErFe11NTi	Er;Fe;N;Ti;	1;11;1;1;	723 K;
ErFe11Ti	Er;Fe;Ti;	1;11;1;	505 K;505 K;
ErFe2	Er;Fe;	1;2;	576 K;571 K;587 K;596 K;574 K;610 K;590 K;573 K;606 K;587 K;574 K;
ErFe2Mn10	Er;Fe;Mn;	1;2;10;	4 K;
ErFe3	Er;Fe;	1;3;	546 K;555 K;550 K;552 K;552 K;533 K;
ErFe4Ge2	Er;Fe;Ge;	1;4;2;	47 K;
ErFe5.8Ga6.2	Er;Fe;Ga;	1;5.8;6.2;	480 K;420 K;
ErFe5Mn7	Er;Fe;Mn;	1;5;7;	8 K;
ErFe6Mn6	Er;Fe;Mn;	1;6;6;	14 K;
ErFe7Mn5	Er;Fe;Mn;	1;7;5;	100 K;
ErFe8Mn4	Er;Fe;Mn;	1;8;4;	203 K;
ErFe9Mn3	Er;Fe;Mn;	1;9;3;	320 K;
ErGa	Er;Ga;	1;1;	32 K;32 K;
ErMg	Er;Mg;	1;1;	16 K;
ErMn12	Er;Mn;	1;12;	4 K;
ErMn2	Er;Mn;	1;2;	15 K;25 K;22 K;25 K;20 K;15 K;
ErMn5	Er;Mn;	1;5;	415 K;
ErN	Er;N;	1;1;	5 K;
ErNi	Er;Ni;	1;1;	10 K;12 K;13 K;10.5 K;13 K;
ErNi2	Er;Ni;	1;2;	21 K;7 K;7 K;21 K;16 K;16 K;5 K;14 K;18.5 K;
ErNi2Si	Er;Ni;Si;	1;2;1;	7 K;
ErNi3	Er;Ni;	1;3;	64 K;62 K;66 K;64 K;
ErNi5	Er;Ni;	1;5;	8 K;10 K;13 K;12 K;12 K;13 K;9.2 K;8 K;
ErO3V	Er;O;V;	1;3;1;	108 K;
ErOs2	Er;Os;	1;2;	3.4 K;
ErPt	Er;Pt;	1;1;	16 K;
ErRu2	Er;Ru;	1;2;	13 K;
ErSi2	Er;Si;	1;2;	4.3 K;4.2 K;
ErZn	Er;Zn;	1;1;	20 K;50 K;
Eu0.5Yb0.5	Eu;Yb;	0.5;0.5;	25 K;26 K;26.7 K;30 K;22.4 K;
Eu2Mg17	Eu;Mg;	2;17;	16 K;
Eu4P2.67	Eu;P;	4;2.67;	25 K;
EuFe2P2	Eu;Fe;P;	1;2;2;	27 K;30 K;
EuFe4Sb12	Eu;Fe;Sb;	1;4;12;	88 K;
EuH3Li	Eu;H;Li;	1;3;1;	37.6 K;38 K;
EuIn2Ni9	Eu;In;Ni;	1;2;9;	40 K;
EuO	Eu;O;	1;1;	70 K;69.005 K;77 K;70 K;69.29 K;67 K;69.5 K;69.6 K;69.3 K;69 K;127 K;67 K;69.15 K;
EuO3V	Eu;O;V;	1;3;1;	120 K;
EuOs4Sb12	Eu;Os;Sb;	1;4;12;	9 K;
EuPd2	Eu;Pd;	1;2;	80 K;105 K;
EuPt2	Eu;Pt;	1;2;	80 K;
EuRu4Sb12	Eu;Ru;Sb;	1;4;12;	3.3 K;
EuS	Eu;S;	1;1;	16.5 K;16.7 K;16.57 K;16 K;16 K;16.6 K;15.8 K;16.5 K;16.71 K;16.5 K;
F0.5Fe2Li0.5Mn0.5O3.5	F;Fe;Li;Mn;O;	0.5;2;0.5;0.5;3.5;	703 K;
F14Fe3Na5	F;Fe;Na;	14;3;5;	100 K;80 K;
F14Fe5.4Na0.8O4	F;Fe;Na;O;	14;5.4;0.8;4;	663 K;
F15Fe5K3	F;Fe;K;	15;5;3;	123 K;
F3FeK	F;Fe;K;	3;1;1;	36.6 K;
F3Ho	F;Ho;	3;1;	0.53 K;
F3MnNa	F;Mn;Na;	3;1;1;	66.7 K;
F3NiTl	F;Ni;Tl;	3;1;1;	129 K;
F3Tb	F;Tb;	3;1;	3.95 K;
F6RbV2	F;Rb;V;	6;1;2;	13 K;
Fe	Fe;	1;	1044 K;1049 K;1044 K;1043 K;1043 K;
Fe0.15La0.7Mn0.85O3Sr0.3	Fe;La;Mn;O;Sr;	0.15;0.7;0.85;3;0.3;	170 K;
Fe0.1GaMn1.9Ni	Fe;Ga;Mn;Ni;	0.1;1;1.9;1;	534 K;
Fe0.25Mn1.7P0.5Si0.5	Fe;Mn;P;Si;	0.25;1.7;0.5;0.5;	175 K;
Fe0.2GaGeMn0.8	Fe;Ga;Ge;Mn;	0.2;1;1;0.8;	292 K;
Fe0.2GaMn1.8Ni	Fe;Ga;Mn;Ni;	0.2;1;1.8;1;	503 K;
Fe0.33GeMnNi0.67	Fe;Ge;Mn;Ni;	0.33;1;1;0.67;	213 K;
Fe0.36GeMnNi0.64	Fe;Ge;Mn;Ni;	0.36;1;1;0.64;	215 K;
Fe0.3GaMn1.7Ni	Fe;Ga;Mn;Ni;	0.3;1;1.7;1;	454 K;
Fe0.3GeMnNi0.7	Fe;Ge;Mn;Ni;	0.3;1;1;0.7;	211 K;
Fe0.4GaMn1.6Ni	Fe;Ga;Mn;Ni;	0.4;1;1.6;1;	425 K;
Fe0.4GeMnNi0.6	Fe;Ge;Mn;Ni;	0.4;1;1;0.6;	218 K;
Fe0.5GaMn1.5Ni	Fe;Ga;Mn;Ni;	0.5;1;1.5;1;	383 K;
Fe0.5GeMnNi0.5	Fe;Ge;Mn;Ni;	0.5;1;1;0.5;	220 K;
Fe0.5Ni0.5	Fe;Ni;	0.5;0.5;	900 K;499 K;815 K;686 K;520 K;550 K;375 K;863 K;368 K;865 K;508 K;500 K;750 K;
Fe0.5Pd0.5	Fe;Pd;	0.5;0.5;	35 K;20 K;533 K;50 K;9.6 K;623 K;150 K;1.95 K;10 K;760 K;55.6 K;30 K;2.5 K;5 K;
Fe0.5Pt0.5	Fe;Pt;	0.5;0.5;	409 K;170 K;441 K;359 K;382 K;
Fe0.6GaMn1.4Ni	Fe;Ga;Mn;Ni;	0.6;1;1.4;1;	352 K;
Fe0.6Mn0.4O3Y	Fe;Mn;O;Y;	0.6;0.4;3;1;	385 K;
Fe0.85Ge0.15	Fe;Ge;	0.85;0.15;	800 K;
Fe0.86Se	Fe;Se;	0.86;1;	443 K;
Fe0.89Se	Fe;Se;	0.89;1;	320 K;
Fe0.95MnP0.67Si0.33	Fe;Mn;P;Si;	0.95;1;0.67;0.33;	130 K;
Fe0.9Ti0.1	Fe;Ti;	0.9;0.1;	1033 K;
Fe1.2LaNi3.8	Fe;La;Ni;	1.2;1;3.8;	250 K;
Fe1.333PRh0.666	Fe;P;Rh;	1.333;1;0.666;	360 K;230 K;290 K;
Fe1.35LaNi3.65	Fe;La;Ni;	1.35;1;3.65;	275 K;
Fe1.4LaNi3.6	Fe;La;Ni;	1.4;1;3.6;	277 K;
Fe1.4Mn1.6P0.7Si0.3	Fe;Mn;P;Si;	1.4;1.6;0.7;0.3;	71 K;
Fe1.5Mn1.5P0.2Si0.8	Fe;Mn;P;Si;	1.5;1.5;0.2;0.8;	135 K;
Fe1.5Mn1.5P0.5Si0.5	Fe;Mn;P;Si;	1.5;1.5;0.5;0.5;	95 K;95 K;
Fe1.5Mn1.5P0.7Si0.3	Fe;Mn;P;Si;	1.5;1.5;0.7;0.3;	75 K;
Fe1.5Mn1.5Sb0.15Sn0.85	Fe;Mn;Sb;Sn;	1.5;1.5;0.15;0.85;	405 K;
Fe1.5Mn1.5Sb0.1Sn0.9	Fe;Mn;Sb;Sn;	1.5;1.5;0.1;0.9;	405 K;
Fe1.5Mn1.5Si	Fe;Mn;Si;	1.5;1.5;1;	137 K;137 K;
Fe1.5ScSi0.5	Fe;Sc;Si;	1.5;1;0.5;	145 K;
Fe1.6Ge	Fe;Ge;	1.6;1;	373 K;481 K;
Fe1.6Mn1.4P0.5Si0.5	Fe;Mn;P;Si;	1.6;1.4;0.5;0.5;	85 K;85 K;
Fe1.7484ScSi0.1116	Fe;Sc;Si;	1.7484;1;0.1116;	570 K;
Fe1.75Ge	Fe;Ge;	1.75;1;	510 K;510 K;
Fe1.7Mn1.3P0.5Si0.5	Fe;Mn;P;Si;	1.7;1.3;0.5;0.5;	97 K;97 K;
Fe1.7Mn1.3P0.7Si0.3	Fe;Mn;P;Si;	1.7;1.3;0.7;0.3;	88 K;
Fe1.7Mn1.4P0.7Si0.3	Fe;Mn;P;Si;	1.7;1.4;0.7;0.3;	84 K;
Fe1.8GdTi0.2	Fe;Gd;Ti;	1.8;1;0.2;	750 K;
Fe1.8Mn1.2P0.4Si0.6	Fe;Mn;P;Si;	1.8;1.2;0.4;0.6;	102 K;
Fe1.8Mn1.2P0.5Si0.5	Fe;Mn;P;Si;	1.8;1.2;0.5;0.5;	108 K;
Fe1.8Mn1.2P0.6Si0.4	Fe;Mn;P;Si;	1.8;1.2;0.6;0.4;	103 K;
Fe1.8Ti0.2Y	Fe;Ti;Y;	1.8;0.2;1;	490 K;
Fe1.92Sc	Fe;Sc;	1.92;1;	620 K;
Fe1.94Sc	Fe;Sc;	1.94;1;	640 K;
Fe1.97Sc	Fe;Sc;	1.97;1;	635 K;
Fe1.9Mn0.65O4Ti0.1Zn0.35	Fe;Mn;O;Ti;Zn;	1.9;0.65;4;0.1;0.35;	430 K;
Fe1.9Mn0.8O4Ti0.1Zn0.2	Fe;Mn;O;Ti;Zn;	1.9;0.8;4;0.1;0.2;	485 K;
Fe1.9Mn1.1P0.4Si0.6	Fe;Mn;P;Si;	1.9;1.1;0.4;0.6;	111 K;
Fe1.9Mn1.1P0.5Si0.5	Fe;Mn;P;Si;	1.9;1.1;0.5;0.5;	125 K;
Fe1.9Mn1.1P0.6Si0.4	Fe;Mn;P;Si;	1.9;1.1;0.6;0.4;	127 K;
Fe10.5GdW1.5	Fe;Gd;W;	10.5;1;1.5;	550 K;
Fe10.5Mo1.5Pr	Fe;Mo;Pr;	10.5;1.5;1;	455 K;
Fe10.5SmW1.5	Fe;Sm;W;	10.5;1;1.5;	520 K;
Fe10.5W1.5Y	Fe;W;Y;	10.5;1.5;1;	500 K;
Fe10.6LaN1.2Si2.4	Fe;La;N;Si;	10.6;1;1.2;2.4;	314 K;
Fe10.6LaSi2.4	Fe;La;Si;	10.6;1;2.4;	262 K;
Fe10.75Mo1.25Nd	Fe;Mo;Nd;	10.75;1.25;1;	470 K;
Fe10.7Ti1.3Y	Fe;Ti;Y;	10.7;1.3;1;	533 K;
Fe10.8GdRe1.2	Fe;Gd;Re;	10.8;1;1.2;	518 K;
Fe10.8HoRe1.2	Fe;Ho;Re;	10.8;1;1.2;	448 K;
Fe10.8Re1.2Tb	Fe;Re;Tb;	10.8;1.2;1;	475 K;475 K;
Fe10.8Re1.2Y	Fe;Re;Y;	10.8;1.2;1;	460 K;460 K;
Fe10.8Ti1.2Y	Fe;Ti;Y;	10.8;1.2;1;	536 K;
Fe10.9Ti1.1Y	Fe;Ti;Y;	10.9;1.1;1;	538 K;
Fe10Ga7Gd2	Fe;Ga;Gd;	10;7;2;	407 K;
Fe10Ga7Y2	Fe;Ga;Y;	10;7;2;	347 K;
Fe10GdMo2	Fe;Gd;Mo;	10;1;2;	400 K;
Fe10GdRe2	Fe;Gd;Re;	10;1;2;	470 K;
Fe10GdSi2	Fe;Gd;Si;	10;1;2;	623 K;613 K;
Fe10GdV2	Fe;Gd;V;	10;1;2;	597.5 K;616 K;
Fe10HoMo2	Fe;Ho;Mo;	10;1;2;	330 K;345 K;
Fe10HoRe2	Fe;Ho;Re;	10;1;2;	388 K;
Fe10HoSi2	Fe;Ho;Si;	10;1;2;	558 K;
Fe10HoV2	Fe;Ho;V;	10;1;2;	525 K;
Fe10LuMo2	Fe;Lu;Mo;	10;1;2;	260 K;
Fe10LuRe2	Fe;Lu;Re;	10;1;2;	380 K;
Fe10LuSi2	Fe;Lu;Si;	10;1;2;	540 K;540 K;
Fe10LuV2	Fe;Lu;V;	10;1;2;	483 K;488 K;
Fe10Mo2Nd	Fe;Mo;Nd;	10;2;1;	420 K;400 K;
Fe10Mo2Pr	Fe;Mo;Pr;	10;2;1;	391 K;
Fe10Mo2Sm	Fe;Mo;Sm;	10;2;1;	460 K;485 K;
Fe10Mo2Tb	Fe;Mo;Tb;	10;2;1;	390 K;
Fe10Mo2Tm	Fe;Mo;Tm;	10;2;1;	290 K;
Fe10Mo2U	Fe;Mo;U;	10;2;1;	198 K;250 K;850 K;
Fe10Mo2Y	Fe;Mo;Y;	10;2;1;	350 K;345 K;340 K;350 K;
Fe10Mo2Y1.1	Fe;Mo;Y;	10;2;1.1;	360 K;
Fe10NdRe2	Fe;Nd;Re;	10;1;2;	428 K;
Fe10NdSi2	Fe;Nd;Si;	10;1;2;	574 K;
Fe10NdV2	Fe;Nd;V;	10;1;2;	570 K;583 K;
Fe10PrRe2	Fe;Pr;Re;	10;1;2;	397 K;
Fe10Re2Sm	Fe;Re;Sm;	10;2;1;	475 K;
Fe10Re2Tb	Fe;Re;Tb;	10;2;1;	438 K;
Fe10Re2Tm	Fe;Re;Tm;	10;2;1;	380 K;
Fe10Re2U	Fe;Re;U;	10;2;1;	340 K;340 K;
Fe10Re2Y	Fe;Re;Y;	10;2;1;	370 K;
Fe10ScSi2	Fe;Sc;Si;	10;1;2;	506 K;560 K;
Fe10Si2Sm	Fe;Si;Sm;	10;2;1;	606 K;
Fe10Si2Tb	Fe;Si;Tb;	10;2;1;	587 K;
Fe10Si2Tm	Fe;Si;Tm;	10;2;1;	545 K;
Fe10Si2U	Fe;Si;U;	10;2;1;	650 K;650 K;653 K;700 K;653 K;653 K;
Fe10Si2Y	Fe;Si;Y;	10;2;1;	535 K;554 K;540 K;
Fe10SmV2	Fe;Sm;V;	10;1;2;	610 K;
Fe10TbV2	Fe;Tb;V;	10;1;2;	570 K;
Fe10Ti2Y	Fe;Ti;Y;	10;2;1;	498 K;
Fe10TmV2	Fe;Tm;V;	10;1;2;	496 K;
Fe10V2Y	Fe;V;Y;	10;2;1;	547 K;532 K;528 K;532 K;
Fe10W2Y	Fe;W;Y;	10;2;1;	500 K;
Fe11.15Ti0.85Y	Fe;Ti;Y;	11.15;0.85;1;	537 K;
Fe11.2LaSi1.8	Fe;La;Si;	11.2;1;1.8;	231 K;
Fe11.4LaSi1.6	Fe;La;Si;	11.4;1;1.6;	222 K;
Fe11.57LaSi1.43	Fe;La;Si;	11.57;1;1.43;	210 K;
Fe11.5LaN1.6Si1.5	Fe;La;N;Si;	11.5;1;1.6;1.5;	273 K;
Fe11.5LaSi1.5	Fe;La;Si;	11.5;1;1.5;	193 K;
Fe11.5Si1.5Y	Fe;Si;Y;	11.5;1.5;1;	198 K;
Fe11.8LaSi1.2	Fe;La;Si;	11.8;1;1.2;	195 K;
Fe11Ga3Pr6	Fe;Ga;Pr;	11;3;6;	320 K;
Fe11Ga6Gd2	Fe;Ga;Gd;	11;6;2;	470 K;
Fe11Ga6Y2	Fe;Ga;Y;	11;6;2;	400 K;
Fe11GdTi	Fe;Gd;Ti;	11;1;1;	608 K;607 K;
Fe11GdV	Fe;Gd;V;	11;1;1;	682.5 K;
Fe11HoNTi	Fe;Ho;N;Ti;	11;1;1;1;	737 K;
Fe11HoTi	Fe;Ho;Ti;	11;1;1;	520 K;519 K;
Fe11LaN1.2Si2	Fe;La;N;Si;	11;1;1.2;2;	317 K;
Fe11LaSi2	Fe;La;Si;	11;1;2;	257 K;
Fe11LuNTi	Fe;Lu;N;Ti;	11;1;1;1;	655 K;
Fe11LuTi	Fe;Lu;Ti;	11;1;1;	488 K;488 K;
Fe11LuV	Fe;Lu;V;	11;1;1;	579 K;
Fe11MoY	Fe;Mo;Y;	11;1;1;	469 K;
Fe11NSmTi	Fe;N;Sm;Ti;	11;1;1;1;	748 K;
Fe11NTbTi	Fe;N;Tb;Ti;	11;1;1;1;	754 K;
Fe11NTiTm	Fe;N;Ti;Tm;	11;1;1;1;	718 K;
Fe11NdTi	Fe;Nd;Ti;	11;1;1;	546 K;547 K;547 K;
Fe11S12	Fe;S;	11;12;	483 K;
Fe11SmTi	Fe;Sm;Ti;	11;1;1;	585 K;584 K;584 K;
Fe11TbTi	Fe;Tb;Ti;	11;1;1;	554 K;554 K;
Fe11TiTm	Fe;Ti;Tm;	11;1;1;	496 K;496 K;
Fe11TiY	Fe;Ti;Y;	11;1;1;	563 K;524 K;524 K;535 K;
Fe12.5Si4.5U2	Fe;Si;U;	12.5;4.5;2;	430 K;
Fe12Ga5Gd2	Fe;Ga;Gd;	12;5;2;	543 K;
Fe12Ga5Y2	Fe;Ga;Y;	12;5;2;	494 K;
Fe12Gd	Fe;Gd;	12;1;	768 K;
Fe12LaSi	Fe;La;Si;	12;1;1;	195 K;
Fe12Lu	Fe;Lu;	12;1;	670 K;
Fe13.6Lu2Si3.4	Fe;Lu;Si;	13.6;2;3.4;	485 K;
Fe13.6Si3.4U2	Fe;Si;U;	13.6;3.4;2;	540 K;530 K;
Fe13.7Si3.3U2	Fe;Si;U;	13.7;3.3;2;	525 K;
Fe13Ga4Gd2	Fe;Ga;Gd;	13;4;2;	601 K;
Fe13Ga4Y2	Fe;Ga;Y;	13;4;2;	541 K;
Fe13InNd6	Fe;In;Nd;	13;1;6;	330 K;
Fe13InPr6	Fe;In;Pr;	13;1;6;	290 K;
Fe13Nd6Pb	Fe;Nd;Pb;	13;6;1;	330 K;
Fe13Nd6Sb	Fe;Nd;Sb;	13;6;1;	550 K;
Fe13Nd6Sn	Fe;Nd;Sn;	13;6;1;	510 K;
Fe13Nd6Tl	Fe;Nd;Tl;	13;6;1;	330 K;
Fe13PbPr6	Fe;Pb;Pr;	13;1;6;	420 K;
Fe13Pr6Sb	Fe;Pr;Sb;	13;6;1;	450 K;
Fe13Pr6Sn	Fe;Pr;Sn;	13;6;1;	250 K;
Fe13Pr6Tl	Fe;Pr;Tl;	13;6;1;	280 K;
Fe13Sm6Tl	Fe;Sm;Tl;	13;6;1;	380 K;
Fe14Ga3Gd2	Fe;Ga;Gd;	14;3;2;	616 K;
Fe14Ga3Y2	Fe;Ga;Y;	14;3;2;	538 K;
Fe14Lu2Si3	Fe;Lu;Si;	14;2;3;	475 K;
Fe14Si3Y2	Fe;Si;Y;	14;3;2;	483 K;
Fe15.5Mn1.5Tm2	Fe;Mn;Tm;	15.5;1.5;2;	305.4 K;
Fe15.5Ru0.5SiY2	Fe;Ru;Si;Y;	15.5;0.5;1;2;	370 K;
Fe15Ga2Gd2	Fe;Ga;Gd;	15;2;2;	585 K;
Fe15Ga2Nd2	Fe;Ga;Nd;	15;2;2;	520 K;
Fe15Ga2Sm2	Fe;Ga;Sm;	15;2;2;	540 K;
Fe15Ga2Y2	Fe;Ga;Y;	15;2;2;	488 K;501 K;460 K;488 K;
Fe15Ge2Lu2	Fe;Ge;Lu;	15;2;2;	455 K;
Fe15Ge2U2	Fe;Ge;U;	15;2;2;	540 K;505 K;540 K;
Fe15NSi2Y2	Fe;N;Si;Y;	15;1;2;2;	569 K;
Fe15RuSiY2	Fe;Ru;Si;Y;	15;1;1;2;	315 K;
Fe15Si2Y2	Fe;Si;Y;	15;2;2;	450 K;
Fe16.5Mn0.5Tm2	Fe;Mn;Tm;	16.5;0.5;2;	305.1 K;
Fe16.75Ru0.25Y2	Fe;Ru;Y;	16.75;0.25;2;	200 K;
Fe16.8Mn0.2Tm2	Fe;Mn;Tm;	16.8;0.2;2;	290.1 K;
Fe16GaGd2	Fe;Ga;Gd;	16;1;2;	562 K;
Fe16GaY2	Fe;Ga;Y;	16;1;2;	444 K;
Fe16MnTm2	Fe;Mn;Tm;	16;1;2;	308.8 K;
Fe16N2	Fe;N;	16;2;	810 K;810 K;
Fe16N3TiY2	Fe;N;Ti;Y;	16;3;1;2;	690 K;
Fe16NSiY2	Fe;N;Si;Y;	16;1;1;2;	643 K;
Fe16SiY2	Fe;Si;Y;	16;1;2;	425 K;406 K;
Fe16TiY2	Fe;Ti;Y;	16;1;2;	390 K;
Fe17Gd0.5Nd1.5	Fe;Gd;Nd;	17;0.5;1.5;	370 K;
Fe17Gd1.5Nd0.5	Fe;Gd;Nd;	17;1.5;0.5;	440 K;
Fe17Gd2	Fe;Gd;	17;2;	472 K;476 K;476 K;470 K;460 K;460 K;476 K;480 K;479 K;468 K;472 K;475 K;470 K;455 K;486 K;475 K;
Fe17Gd2N2.4	Fe;Gd;N;	17;2;2.4;	712 K;
Fe17Gd2N2.7	Fe;Gd;N;	17;2;2.7;	740 K;
Fe17Gd2N3	Fe;Gd;N;	17;2;3;	757 K;
Fe17GdNd	Fe;Gd;Nd;	17;1;1;	410 K;
Fe17Ho2	Fe;Ho;	17;2;	325 K;325 K;325 K;335 K;319 K;325 K;325 K;335 K;325 K;
Fe17Ho2N2.7	Fe;Ho;N;	17;2;2.7;	710 K;
Fe17Ho2N3	Fe;Ho;N;	17;2;3;	708 K;
Fe17Lu2	Fe;Lu;	17;2;	263 K;238 K;100 K;255 K;270 K;268 K;235 K;140 K;
Fe17Lu2N2.7	Fe;Lu;N;	17;2;2.7;	675 K;678 K;
Fe17Lu2N3	Fe;Lu;N;	17;2;3;	679 K;
Fe17N2.1Sm2	Fe;N;Sm;	17;2.1;2;	470 K;
Fe17N2.3Nd2	Fe;N;Nd;	17;2.3;2;	732 K;
Fe17N2.3Sm2	Fe;N;Sm;	17;2.3;2;	749 K;
Fe17N2.3Tb2	Fe;N;Tb;	17;2.3;2;	733 K;
Fe17N2.3Y2	Fe;N;Y;	17;2.3;2;	421 K;
Fe17N2.5Pr2	Fe;N;Pr;	17;2.5;2;	728 K;
Fe17N2.6Y2	Fe;N;Y;	17;2.6;2;	694 K;694 K;
Fe17N2.7Nd2	Fe;N;Nd;	17;2.7;2;	740 K;
Fe17N2.7Pr2	Fe;N;Pr;	17;2.7;2;	720 K;
Fe17N2.7Sm2	Fe;N;Sm;	17;2.7;2;	750 K;
Fe17N2.7Tb2	Fe;N;Tb;	17;2.7;2;	730 K;
Fe17N2.7Tm2	Fe;N;Tm;	17;2.7;2;	690 K;
Fe17N2.7Y2	Fe;N;Y;	17;2.7;2;	690 K;
Fe17N2.7Yb2	Fe;N;Yb;	17;2.7;2;	675 K;
Fe17N2.9Sm2	Fe;N;Sm;	17;2.9;2;	746 K;
Fe17N3Nd2	Fe;N;Nd;	17;3;2;	731 K;
Fe17N3Pr2	Fe;N;Pr;	17;3;2;	729 K;
Fe17N3Sm2	Fe;N;Sm;	17;3;2;	749 K;
Fe17N3Tb2	Fe;N;Tb;	17;3;2;	736 K;
Fe17N3Tm2	Fe;N;Tm;	17;3;2;	692 K;
Fe17NY2	Fe;N;Y;	17;1;2;	690 K;
Fe17Nd0.5Sm1.5	Fe;Nd;Sm;	17;0.5;1.5;	386 K;
Fe17Nd1.5Sm0.5	Fe;Nd;Sm;	17;1.5;0.5;	347 K;
Fe17Nd2	Fe;Nd;	17;2;	325 K;326 K;327 K;327 K;325 K;326 K;327 K;330 K;329 K;327 K;330 K;327 K;330 K;325 K;325 K;
Fe17Nd5	Fe;Nd;	17;5;	503 K;503 K;
Fe17NdSm	Fe;Nd;Sm;	17;1;1;	370 K;
Fe17Pr2	Fe;Pr;	17;2;	286 K;283 K;283 K;282 K;287 K;280 K;289 K;282 K;283 K;283 K;
Fe17PrY	Fe;Pr;Y;	17;1;1;	290 K;
Fe17Sm2	Fe;Sm;	17;2;	389 K;390 K;390 K;399 K;395 K;387 K;399 K;368 K;363 K;387 K;385 K;388 K;116 K;408 K;389 K;395 K;390 K;
Fe17Tb2	Fe;Tb;	17;2;	420 K;408 K;408 K;403 K;408 K;408 K;407 K;402 K;409 K;408 K;
Fe17Th2	Fe;Th;	17;2;	295 K;
Fe17Tm2	Fe;Tm;	17;2;	271 K;275 K;278 K;278.9 K;257 K;232.5 K;278 K;275 K;275 K;232.5 K;271 K;248 K;
Fe17Y2	Fe;Y;	17;2;	324 K;310 K;333 K;337 K;358 K;319 K;324 K;302.5 K;324 K;310 K;310 K;52 K;300 K;328 K;300 K;332 K;301 K;320 K;302 K;300 K;322 K;338 K;
Fe17Yb2	Fe;Yb;	17;2;	255 K;280 K;280 K;
Fe2.05Mn0.63O4Zn0.37	Fe;Mn;O;Zn;	2.05;0.63;4;0.37;	423 K;
Fe2.1Mn0.9P	Fe;Mn;P;	2.1;0.9;1;	400 K;
Fe2.1Mn0.9P0.5Si0.5	Fe;Mn;P;Si;	2.1;0.9;0.5;0.5;	164 K;
Fe2.1Mn0.9Si	Fe;Mn;Si;	2.1;0.9;1;	281 K;281 K;
Fe2.2Mn0.8P	Fe;Mn;P;	2.2;0.8;1;	400 K;
Fe2.2Mn0.8P0.5Si0.5	Fe;Mn;P;Si;	2.2;0.8;0.5;0.5;	221 K;
Fe2.2Mn0.8Si	Fe;Mn;Si;	2.2;0.8;1;	342 K;342 K;
Fe2.3Mn0.7P	Fe;Mn;P;	2.3;0.7;1;	413 K;
Fe2.3Mn0.7Si	Fe;Mn;Si;	2.3;0.7;1;	387 K;387 K;
Fe2.4Mn0.6P	Fe;Mn;P;	2.4;0.6;1;	420 K;
Fe2.4Mn0.6Si	Fe;Mn;Si;	2.4;0.6;1;	397 K;397 K;
Fe2.5Li0.5O4	Fe;Li;O;	2.5;0.5;4;	893 K;943 K;
Fe2.5Mn0.5P	Fe;Mn;P;	2.5;0.5;1;	473 K;
Fe2.5Mn0.5P0.2Si0.8	Fe;Mn;P;Si;	2.5;0.5;0.2;0.8;	657 K;657 K;
Fe2.5Mn0.5P0.5Si0.5	Fe;Mn;P;Si;	2.5;0.5;0.5;0.5;	667 K;
Fe2.5Mn0.5P0.8Si0.2	Fe;Mn;P;Si;	2.5;0.5;0.8;0.2;	523 K;
Fe2.5Mn0.5Sb0.05Sn0.95	Fe;Mn;Sb;Sn;	2.5;0.5;0.05;0.95;	645 K;
Fe2.5Mn0.5Si	Fe;Mn;Si;	2.5;0.5;1;	547 K;547 K;
Fe2.69GeTe2	Fe;Ge;Te;	2.69;1;2;	140 K;
Fe2.78GeTe2	Fe;Ge;Te;	2.78;1;2;	154 K;
Fe2.87GeTe2	Fe;Ge;Te;	2.87;1;2;	203 K;
Fe2.92GeTe2	Fe;Ge;Te;	2.92;1;2;	220 K;
Fe2.96GeTe2	Fe;Ge;Te;	2.96;1;2;	226 K;
Fe2.97GeTe2	Fe;Ge;Te;	2.97;1;2;	232 K;
Fe23Gd6	Fe;Gd;	23;6;	659 K;659 K;659 K;659 K;
Fe23H14Tm6	Fe;H;Tm;	23;14;6;	550 K;
Fe23Ho6	Fe;Ho;	23;6;	501 K;510 K;530 K;501 K;501 K;509 K;510 K;510 K;
Fe23Lu6	Fe;Lu;	23;6;	481 K;491 K;494 K;485 K;
Fe23Tb6	Fe;Tb;	23;6;	574 K;574 K;577 K;574 K;
Fe23Tm6	Fe;Tm;	23;6;	475 K;483 K;475 K;443 K;
Fe23Y6	Fe;Y;	23;6;	480 K;485 K;485 K;483 K;471 K;484 K;478 K;481 K;485 K;477 K;484 K;464 K;
Fe23Yb6	Fe;Yb;	23;6;	481 K;480 K;
Fe24Ti5Y3	Fe;Ti;Y;	24;5;3;	493 K;
Fe25Ti4Y3	Fe;Ti;Y;	25;4;3;	501 K;
Fe26.7N4Sm3V2.3	Fe;N;Sm;V;	26.7;4;3;2.3;	683 K;
Fe26.7Sm3V2.3	Fe;Sm;V;	26.7;3;2.3;	502 K;
Fe26Ti3Y3	Fe;Ti;Y;	26;3;3;	504 K;
Fe27.1N4Sm3Ti1.9	Fe;N;Sm;Ti;	27.1;4;3;1.9;	750 K;
Fe27.1Sm3Ti1.9	Fe;Sm;Ti;	27.1;3;1.9;	486 K;
Fe27.6N5.4Pr3Ti1.4	Fe;N;Pr;Ti;	27.6;5.4;3;1.4;	700 K;
Fe27.6Pr3Ti1.4	Fe;Pr;Ti;	27.6;3;1.4;	373 K;
Fe27.9N4.7Nd3Ti1.1	Fe;N;Nd;Ti;	27.9;4.7;3;1.1;	725 K;
Fe27.9Nd3Ti1.1	Fe;Nd;Ti;	27.9;3;1.1;	396 K;
Fe27Gd3Ti2	Fe;Gd;Ti;	27;3;2;	518 K;
Fe27Gd3V2	Fe;Gd;V;	27;3;2;	523 K;
Fe27Ti2Y3	Fe;Ti;Y;	27;2;3;	398 K;511 K;
Fe27V2Y3	Fe;V;Y;	27;2;3;	431 K;
Fe28Gd3Ta	Fe;Gd;Ta;	28;3;1;	515 K;
Fe28Gd3Ti	Fe;Gd;Ti;	28;3;1;	506 K;
Fe28Gd3V	Fe;Gd;V;	28;3;1;	508 K;
Fe28TaTb3	Fe;Ta;Tb;	28;1;3;	447 K;
Fe28TaY3	Fe;Ta;Y;	28;1;3;	398 K;
Fe28TiY3	Fe;Ti;Y;	28;1;3;	375 K;514 K;
Fe28VY3	Fe;V;Y;	28;1;3;	408 K;
Fe2GaMn	Fe;Ga;Mn;	2;1;1;	750 K;
Fe2GaNi	Fe;Ga;Ni;	2;1;1;	785 K;845 K;
Fe2Gd	Fe;Gd;	2;1;	810 K;796 K;789 K;790 K;800 K;798 K;785 K;793 K;788 K;895 K;793 K;810 K;810 K;785 K;820 K;
Fe2GdZn20	Fe;Gd;Zn;	2;1;20;	85 K;86 K;
Fe2GeNi	Fe;Ge;Ni;	2;1;1;	750 K;685 K;
Fe2Hf	Fe;Hf;	2;1;	600 K;625 K;591 K;595 K;
Fe2Ho	Fe;Ho;	2;1;	612 K;603 K;574 K;614 K;594 K;603 K;593 K;608 K;597 K;
Fe2Lu	Fe;Lu;	2;1;	589 K;610 K;562 K;583 K;596 K;580 K;
Fe2Mg0.2Ni0.8O4	Fe;Mg;Ni;O;	2;0.2;0.8;4;	550 K;
Fe2Mg0.4Ni0.6O4	Fe;Mg;Ni;O;	2;0.4;0.6;4;	535 K;
Fe2Mg0.5Ni0.5O4	Fe;Mg;Ni;O;	2;0.5;0.5;4;	505 K;
Fe2Mg0.6Ni0.4O4	Fe;Mg;Ni;O;	2;0.6;0.4;4;	445 K;
Fe2Mg0.8Ni0.2O4	Fe;Mg;Ni;O;	2;0.8;0.2;4;	410 K;
Fe2MgO4	Fe;Mg;O;	2;1;4;	460 K;365 K;710 K;440 K;
Fe2Mn0.25O4Sn0.75	Fe;Mn;O;Sn;	2;0.25;4;0.75;	780 K;
Fe2Mn0.2O4Zn0.8	Fe;Mn;O;Zn;	2;0.2;4;0.8;	228 K;
Fe2Mn0.5O4Sn0.5	Fe;Mn;O;Sn;	2;0.5;4;0.5;	790 K;680 K;
Fe2Mn0.6O4Zn0.4	Fe;Mn;O;Zn;	2;0.6;4;0.4;	414 K;
Fe2Mn0.75O4Sn0.25	Fe;Mn;O;Sn;	2;0.75;4;0.25;	675 K;
Fe2Mn0.9O4Zn0.1	Fe;Mn;O;Zn;	2;0.9;4;0.1;	533 K;
Fe2MnO4	Fe;Mn;O;	2;1;4;	577 K;563 K;610 K;
Fe2MnP0.2Si0.8	Fe;Mn;P;Si;	2;1;0.2;0.8;	173 K;173 K;
Fe2MnP0.4Si0.6	Fe;Mn;P;Si;	2;1;0.4;0.6;	111 K;
Fe2MnP0.5Si0.5	Fe;Mn;P;Si;	2;1;0.5;0.5;	127 K;
Fe2MnSi	Fe;Mn;Si;	2;1;1;	233 K;233 K;250 K;
Fe2N	Fe;N;	2;1;	9 K;7 K;
Fe2Nd	Fe;Nd;	2;1;	578 K;578 K;328 K;530 K;
Fe2Ni0.5O4Zn0.5	Fe;Ni;O;Zn;	2;0.5;4;0.5;	295.2 K;553.5 K;729.5 K;
Fe2NiO4	Fe;Ni;O;	2;1;4;	570 K;860 K;603 K;865 K;345 K;
Fe2NiP	Fe;Ni;P;	2;1;1;	430 K;
Fe2NiSe4	Fe;Ni;Se;	2;1;4;	120 K;
Fe2NiSi	Fe;Ni;Si;	2;1;1;	755 K;
Fe2Np	Fe;Np;	2;1;	500 K;500 K;
Fe2O3	Fe;O;	2;3;	1003 K;845.5 K;975 K;
Fe2O4Zn	Fe;O;Zn;	2;4;1;	763.5 K;
Fe2P	Fe;P;	2;1;	223 K;213 K;226 K;216 K;224 K;306 K;205 K;210 K;306 K;266 K;216 K;208.6 K;223 K;170 K;208.6 K;288 K;266 K;195 K;214.5 K;
Fe2Pr	Fe;Pr;	2;1;	543 K;525 K;501 K;
Fe2PuSi2	Fe;Pu;Si;	2;1;2;	38 K;38 K;
Fe2Sc	Fe;Sc;	2;1;	540 K;545 K;542 K;542 K;
Fe2Se4Ti	Fe;Se;Ti;	2;4;1;	270 K;
Fe2Se4V	Fe;Se;V;	2;4;1;	165 K;
Fe2Si	Fe;Si;	2;1;	540 K;
Fe2Sm	Fe;Sm;	2;1;	676 K;675 K;688 K;675 K;674 K;
Fe2SnTi	Fe;Sn;Ti;	2;1;1;	240 K;
Fe2SnV	Fe;Sn;V;	2;1;1;	200 K;
Fe2Tb	Fe;Tb;	2;1;	711 K;693 K;682 K;697 K;695 K;695 K;704 K;694 K;711 K;706 K;
Fe2TbZn20	Fe;Tb;Zn;	2;1;20;	66 K;
Fe2Tm	Fe;Tm;	2;1;	610 K;599 K;565 K;555 K;566 K;559 K;599 K;
Fe2U	Fe;U;	2;1;	159 K;162 K;170 K;170 K;190 K;192 K;151 K;160 K;160 K;160 K;
Fe2Y	Fe;Y;	2;1;	535 K;543 K;542 K;534 K;542 K;545 K;537 K;535 K;535 K;528 K;550 K;545 K;533 K;550 K;552 K;538 K;545 K;545 K;540 K;
Fe2Yb	Fe;Yb;	2;1;	543 K;
Fe2Zr	Fe;Zr;	2;1;	613 K;586 K;584 K;633 K;633 K;584 K;
Fe3.5Mn1.5Si3	Fe;Mn;Si;	3.5;1.5;3;	265 K;
Fe3Ga	Fe;Ga;	3;1;	720 K;
Fe3Ga4	Fe;Ga;	3;4;	68 K;70 K;420 K;
Fe3Gd	Fe;Gd;	3;1;	728 K;733 K;729 K;725 K;728 K;
Fe3Ge	Fe;Ge;	3;1;	638 K;740 K;655 K;640 K;615 K;
Fe3GeTe2	Fe;Ge;Te;	3;1;2;	220 K;225 K;
Fe3GeU2	Fe;Ge;U;	3;1;2;	55 K;55 K;
Fe3H14NaO24P8	Fe;H;Na;O;P;	3;14;1;24;8;	9.5 K;
Fe3H3.5Tb	Fe;H;Tb;	3;3.5;1;	300 K;
Fe3H3.5Y	Fe;H;Y;	3;3.5;1;	545 K;
Fe3Ho	Fe;Ho;	3;1;	567 K;575 K;577 K;565 K;570 K;566 K;571 K;
Fe3Lu	Fe;Lu;	3;1;	529 K;
Fe3Mn2Si3	Fe;Mn;Si;	3;2;3;	252 K;
Fe3N	Fe;N;	3;1;	382 K;550 K;567 K;
Fe3NPd	Fe;N;Pd;	3;1;1;	600 K;
Fe3NRh	Fe;N;Rh;	3;1;1;	505 K;505 K;
Fe3NW3	Fe;N;W;	3;1;3;	110 K;
Fe3O4	Fe;O;	3;4;	860 K;858 K;858 K;848 K;853.5 K;845.5 K;848 K;1612 K;849.38 K;
Fe3P	Fe;P;	3;1;	716 K;700 K;716 K;686 K;
Fe3P0.2Si0.8	Fe;P;Si;	3;0.2;0.8;	750 K;750 K;
Fe3P0.5Si0.5	Fe;P;Si;	3;0.5;0.5;	697 K;
Fe3P0.8Si0.2	Fe;P;Si;	3;0.8;0.2;	695 K;695 K;
Fe3Pd	Fe;Pd;	3;1;	463 K;575 K;
Fe3Pt	Fe;Pt;	3;1;	355 K;505 K;421.3 K;303 K;528 K;450 K;446.9 K;473 K;462 K;
Fe3S4	Fe;S;	3;4;	570 K;
Fe3Sc2Si	Fe;Sc;Si;	3;2;1;	145 K;
Fe3Se4	Fe;Se;	3;4;	320 K;290 K;353 K;350 K;
Fe3Si	Fe;Si;	3;1;	830 K;823 K;803 K;840 K;840 K;
Fe3SiTi2	Fe;Si;Ti;	3;1;2;	300 K;
Fe3SiV	Fe;Si;V;	3;1;1;	591 K;
Fe3Sm	Fe;Sm;	3;1;	651 K;650 K;650 K;655 K;663 K;650 K;
Fe3Sn	Fe;Sn;	3;1;	743 K;725 K;
Fe3Sn2	Fe;Sn;	3;2;	640 K;
Fe3Tb	Fe;Tb;	3;1;	648 K;655 K;651 K;648 K;652 K;643 K;
Fe3Te3Tl	Fe;Te;Tl;	3;3;1;	220 K;
Fe3Th	Fe;Th;	3;1;	425 K;425 K;
Fe3Tm	Fe;Tm;	3;1;	535 K;539 K;542 K;537 K;
Fe3Y	Fe;Y;	3;1;	549 K;529 K;539 K;537 K;569 K;526 K;545 K;
Fe4Ge4U3	Fe;Ge;U;	4;4;3;	18 K;18 K;
Fe4HoMn8	Fe;Ho;Mn;	4;1;8;	10 K;
Fe4KSb12	Fe;K;Sb;	4;1;12;	85 K;
Fe4MnSi3	Fe;Mn;Si;	4;1;3;	300 K;302 K;302 K;
Fe4N	Fe;N;	4;1;	768 K;517 K;760 K;769 K;767 K;
Fe4NaSb12	Fe;Na;Sb;	4;1;12;	85 K;
Fe4NpP12	Fe;Np;P;	4;1;12;	23 K;23 K;
Fe4P12U	Fe;P;U;	4;12;1;	3.2 K;
Fe4Sb12Sm	Fe;Sb;Sm;	4;12;1;	1.6 K;
Fe5.5Ga6.5Pr	Fe;Ga;Pr;	5.5;6.5;1;	370 K;
Fe5.8Ga6.2Gd	Fe;Ga;Gd;	5.8;6.2;1;	510 K;
Fe5.8Ga6.2Lu	Fe;Ga;Lu;	5.8;6.2;1;	540 K;560 K;
Fe5.8Ga6.2Sm	Fe;Ga;Sm;	5.8;6.2;1;	490 K;
Fe5.8Ga6.2Tb	Fe;Ga;Tb;	5.8;6.2;1;	475 K;
Fe5.8Ga6.2Tm	Fe;Ga;Tm;	5.8;6.2;1;	470 K;460 K;
Fe5.8Ga6.2Yb	Fe;Ga;Yb;	5.8;6.2;1;	530 K;
Fe5.9Ga6.1Ho	Fe;Ga;Ho;	5.9;6.1;1;	490 K;500 K;
Fe5.9Ga6.1Nd	Fe;Ga;Nd;	5.9;6.1;1;	430 K;
Fe5Gd3O12	Fe;Gd;O;	5;3;12;	562 K;
Fe5HoMn7	Fe;Ho;Mn;	5;1;7;	20 K;
Fe5Mn7Nd	Fe;Mn;Nd;	5;7;1;	11 K;
Fe5O12Y3	Fe;O;Y;	5;12;3;	559 K;553 K;
Fe5Si3	Fe;Si;	5;3;	363 K;360 K;373 K;
Fe5Sn3	Fe;Sn;	5;3;	605 K;620 K;635 K;
Fe5SnU	Fe;Sn;U;	5;1;1;	248 K;248 K;
Fe5Th	Fe;Th;	5;1;	680 K;
Fe6Ga6U	Fe;Ga;U;	6;6;1;	515 K;
Fe6Ga6Y	Fe;Ga;Y;	6;6;1;	500 K;350 K;
Fe6HoMn6	Fe;Ho;Mn;	6;1;6;	80 K;
Fe7HoMn5	Fe;Ho;Mn;	7;1;5;	185 K;
Fe7S8	Fe;S;	7;8;	573 K;578 K;
Fe7Se8	Fe;Se;	7;8;	125 K;
Fe7Th2	Fe;Th;	7;2;	570 K;
Fe8.5GdV3.5	Fe;Gd;V;	8.5;1;3.5;	476 K;
Fe8.5LuV3.5	Fe;Lu;V;	8.5;1;3.5;	351 K;
Fe8.5V3.5Y	Fe;V;Y;	8.5;3.5;1;	410 K;394 K;
Fe8GdV4	Fe;Gd;V;	8;1;4;	427.5 K;
Fe8HoMn4	Fe;Ho;Mn;	8;1;4;	260 K;
Fe8LaSi5	Fe;La;Si;	8;1;5;	82 K;
Fe8LuV4	Fe;Lu;V;	8;1;4;	306 K;
Fe8Mn2Si2Y	Fe;Mn;Si;Y;	8;2;2;1;	325 K;
Fe8Mn4Y	Fe;Mn;Y;	8;4;1;	250 K;
Fe8Ni2Si2Y	Fe;Ni;Si;Y;	8;2;2;1;	560 K;
Fe8V4Y	Fe;V;Y;	8;4;1;	350 K;
Fe9.5GdV2.5	Fe;Gd;V;	9.5;1;2.5;	555 K;
Fe9.5LaSi3.5	Fe;La;Si;	9.5;1;3.5;	103 K;
Fe9.5LuV2.5	Fe;Lu;V;	9.5;1;2.5;	442.5 K;
Fe9.5Mo2.5Y	Fe;Mo;Y;	9.5;2.5;1;	297 K;
Fe9.5V2.5Y	Fe;V;Y;	9.5;2.5;1;	482 K;
Fe9Ga8Y2	Fe;Ga;Y;	9;8;2;	371 K;
Fe9GdV3	Fe;Gd;V;	9;1;3;	512.5 K;
Fe9LaSi4	Fe;La;Si;	9;1;4;	88 K;
Fe9LuV3	Fe;Lu;V;	9;1;3;	397 K;
Fe9Mo3Y	Fe;Mo;Y;	9;3;1;	180 K;
Fe9S10	Fe;S;	9;10;	523 K;
Fe9Te8	Fe;Te;	9;8;	63 K;
FeGa2.73Ge0.27	Fe;Ga;Ge;	1;2.73;0.27;	53 K;
FeGa2Hf	Fe;Ga;Hf;	1;2;1;	47.9 K;
FeGaMn2	Fe;Ga;Mn;	1;1;2;	650 K;
FeGaO3	Fe;Ga;O;	1;1;3;	210 K;
FeGaU	Fe;Ga;U;	1;1;1;	45 K;
FeGd2Si2	Fe;Gd;Si;	1;2;2;	145 K;
FeGe	Fe;Ge;	1;1;	280 K;
FeGe0.33MnP0.33Si0.33	Fe;Ge;Mn;P;Si;	1;0.33;1;0.33;0.33;	275 K;
FeGe3Mn4	Fe;Ge;Mn;	1;3;4;	320 K;
FeGeMn	Fe;Ge;Mn;	1;1;1;	235 K;163 K;163 K;159 K;
FeGeMn0.4Ni0.6	Fe;Ge;Mn;Ni;	1;1;0.4;0.6;	243 K;243 K;
FeGeMn0.6Ni0.4	Fe;Ge;Mn;Ni;	1;1;0.6;0.4;	304 K;304 K;
FeGeMn0.8Ni0.2	Fe;Ge;Mn;Ni;	1;1;0.8;0.2;	268 K;268 K;
FeGeRu2	Fe;Ge;Ru;	1;1;2;	273 K;
FeLaNi4	Fe;La;Ni;	1;1;4;	193 K;
FeLaS3	Fe;La;S;	1;1;3;	620 K;
FeLiO4Ti	Fe;Li;O;Ti;	1;1;4;1;	829 K;375 K;855 K;213 K;794 K;753 K;605 K;
FeMn2O6Re	Fe;Mn;O;Re;	1;2;6;1;	520 K;
FeMnP0.67Si0.33	Fe;Mn;P;Si;	1;1;0.67;0.33;	250 K;
FeMoO6Sr2	Fe;Mo;O;Sr;	1;1;6;2;	450 K;400 K;
FeNdO3	Fe;Nd;O;	1;1;3;	690 K;
FeNi3	Fe;Ni;	1;3;	970 K;1180 K;940 K;940 K;821 K;
FeNi4Y	Fe;Ni;Y;	1;4;1;	320 K;
FeO3Sm	Fe;O;Sm;	1;3;1;	448 K;
FeO6ReSr2	Fe;O;Re;Sr;	1;6;1;2;	400 K;
FePRh	Fe;P;Rh;	1;1;1;	120 K;235 K;355 K;
FePd	Fe;Pd;	1;1;	760 K;730 K;720 K;
FePd3	Fe;Pd;	1;3;	540 K;533 K;
FePt	Fe;Pt;	1;1;	720 K;750 K;
FePtSb	Fe;Pt;Sb;	1;1;1;	493 K;
FeRh	Fe;Rh;	1;1;	500 K;670 K;
FeRh2Sb	Fe;Rh;Sb;	1;2;1;	510 K;
FeRh2Sn	Fe;Rh;Sn;	1;2;1;	583 K;573 K;583 K;
FeRu2Sn	Fe;Ru;Sn;	1;2;1;	593 K;573 K;545 K;
FeSb3Zr5	Fe;Sb;Zr;	1;3;5;	540 K;
FeSb4U3	Fe;Sb;U;	1;4;3;	120 K;
FeSe	Fe;Se;	1;1;	413 K;422 K;
FeSi2Tb2	Fe;Si;Tb;	1;2;2;	136 K;
FeV	Fe;V;	1;1;	4.2 K;281 K;16.8 K;
Ga0.05Ge1.75Mn6Sn4.2Yb	Ga;Ge;Mn;Sn;Yb;	0.05;1.75;6;4.2;1;	343 K;
Ga0.05Ge1.8Mn6Sn4.15Yb	Ga;Ge;Mn;Sn;Yb;	0.05;1.8;6;4.15;1;	343 K;
Ga0.15La0.7Mn0.85O3Sr0.3	Ga;La;Mn;O;Sr;	0.15;0.7;0.85;3;0.3;	215 K;
Ga0.4Ge1.4Mn6Sn4.2Yb	Ga;Ge;Mn;Sn;Yb;	0.4;1.4;6;4.2;1;	336 K;
Ga0.5Ge1.8Mn6Sn3.7Yb	Ga;Ge;Mn;Sn;Yb;	0.5;1.8;6;3.7;1;	345 K;
Ga0.9Ge0.9Mn6Sn4.2Yb	Ga;Ge;Mn;Sn;Yb;	0.9;0.9;6;4.2;1;	303 K;
Ga2Gd	Ga;Gd;	2;1;	180 K;
Ga2HfMn	Ga;Hf;Mn;	2;1;1;	25.6 K;
Ga2MgO4	Ga;Mg;O;	2;1;4;	69 K;
Ga2MnNi	Ga;Mn;Ni;	2;1;1;	330 K;
Ga2MnSb2	Ga;Mn;Sb;	2;1;2;	310 K;
Ga2U	Ga;U;	2;1;	125 K;126 K;128 K;123 K;120 K;125 K;
Ga3IrU2	Ga;Ir;U;	3;1;2;	72 K;
Ga3Pu	Ga;Pu;	3;1;	20 K;
Ga3RhU2	Ga;Rh;U;	3;1;2;	60 K;
Ga3RuU2	Ga;Ru;U;	3;1;2;	73 K;
Ga5U3	Ga;U;	5;3;	23 K;
GaGd	Ga;Gd;	1;1;	200 K;183 K;
GaGe1.8Mn6Sn3.2Yb	Ga;Ge;Mn;Sn;Yb;	1;1.8;6;3.2;1;	328 K;
GaGeMn	Ga;Ge;Mn;	1;1;1;	434 K;453 K;452.6 K;
GaHo	Ga;Ho;	1;1;	63 K;63 K;
GaIrU	Ga;Ir;U;	1;1;1;	60 K;
GaMn1.9	Ga;Mn;	1;1.9;	703 K;
GaMn2	Ga;Mn;	1;2;	770 K;
GaMn2Ni	Ga;Mn;Ni;	1;2;1;	588 K;588 K;
GaMn2Pt	Ga;Mn;Pt;	1;2;1;	230 K;230 K;
GaMn2Ru	Ga;Mn;Ru;	1;2;1;	460 K;
GaMn2V	Ga;Mn;V;	1;2;1;	783 K;
GaMn3	Ga;Mn;	1;3;	730 K;770 K;770 K;
GaMnNi2	Ga;Mn;Ni;	1;1;2;	379 K;379 K;373 K;329 K;
GaMnNiPt	Ga;Mn;Ni;Pt;	1;1;1;1;	290 K;
GaMnPt	Ga;Mn;Pt;	1;1;1;	220 K;220 K;
GaMnRh2	Ga;Mn;Rh;	1;1;2;	75 K;85 K;
GaMnRu	Ga;Mn;Ru;	1;1;1;	220 K;
GaNd	Ga;Nd;	1;1;	44 K;44 K;
GaPr	Ga;Pr;	1;1;	32 K;32 K;
GaPtU	Ga;Pt;U;	1;1;1;	68 K;
GaRhU	Ga;Rh;U;	1;1;1;	40 K;
GaS8V4	Ga;S;V;	1;8;4;	13 K;
GaSm	Ga;Sm;	1;1;	108 K;108 K;
GaTb	Ga;Tb;	1;1;	158 K;158 K;
Gd	Gd;	1;	293.4 K;289 K;293.4 K;290 K;
Gd0.1Pd0.9	Gd;Pd;	0.1;0.9;	6 K;4 K;3.73 K;
Gd0.3MnSb11Yb13.7	Gd;Mn;Sb;Yb;	0.3;1;11;13.7;	46 K;
Gd0.48MnSb11Yb13.52	Gd;Mn;Sb;Yb;	0.48;1;11;13.52;	45 K;
Gd0.5Lu0.5	Gd;Lu;	0.5;0.5;	253 K;
Gd0.5Sc0.5	Gd;Sc;	0.5;0.5;	274 K;255 K;
Gd0.5Y0.5	Gd;Y;	0.5;0.5;	213 K;228 K;218 K;218.8 K;235.2 K;259 K;211.7 K;214.8 K;
Gd0.7La0.3	Gd;La;	0.7;0.3;	275 K;185 K;257 K;
Gd0.8Nd0.2	Gd;Nd;	0.8;0.2;	145 K;
Gd0.8Pr0.2	Gd;Pr;	0.8;0.2;	165 K;
Gd0.9Mg0.1	Gd;Mg;	0.9;0.1;	214 K;
Gd0.9Th0.1	Gd;Th;	0.9;0.1;	246 K;
Gd0.9Yb0.1	Gd;Yb;	0.9;0.1;	256 K;
Gd2In	Gd;In;	2;1;	187 K;190 K;187 K;198 K;
Gd2Ni17	Gd;Ni;	2;17;	190 K;187 K;205 K;187 K;190 K;196 K;205 K;
Gd2Ni2.35Si0.65	Gd;Ni;Si;	2;2.35;0.65;	66 K;
Gd2Ni2.4Si0.6	Gd;Ni;Si;	2;2.4;0.6;	96 K;
Gd2Ni2.6Si0.4	Gd;Ni;Si;	2;2.6;0.4;	96 K;
Gd2Ni7	Gd;Ni;	2;7;	117 K;118 K;119 K;116 K;
Gd2Pt	Gd;Pt;	2;1;	155 K;
Gd3In	Gd;In;	3;1;	213 K;
Gd3Pd2	Gd;Pd;	3;2;	38 K;
Gd3Rh2	Gd;Rh;	3;2;	51 K;
Gd3S4	Gd;S;	3;4;	20 K;20 K;
Gd3Se4	Gd;Se;	3;4;	82 K;
Gd4Sb3	Gd;Sb;	4;3;	260 K;
Gd5Ge2Si2	Gd;Ge;Si;	5;2;2;	276 K;
Gd5Pb3	Gd;Pb;	5;3;	275 K;
Gd5Sb3	Gd;Sb;	5;3;	260 K;
Gd6H22Mn23	Gd;H;Mn;	6;22;23;	180 K;
Gd6Mn23	Gd;Mn;	6;23;	461 K;468 K;461 K;468 K;470 K;463 K;
Gd7Pt3	Gd;Pt;	7;3;	300 K;
GdGeSc	Gd;Ge;Sc;	1;1;1;	350 K;
GdGeTi	Gd;Ge;Ti;	1;1;1;	374 K;376 K;380 K;
GdInPt	Gd;In;Pt;	1;1;1;	68 K;
GdIr2	Gd;Ir;	1;2;	90 K;89 K;
GdMg	Gd;Mg;	1;1;	121 K;115 K;116 K;119 K;120 K;
GdMg3	Gd;Mg;	1;3;	117 K;
GdMn2	Gd;Mn;	1;2;	106 K;110 K;185 K;185 K;40 K;110 K;35 K;
GdMn5	Gd;Mn;	1;5;	465 K;468 K;472 K;465 K;
GdN	Gd;N;	1;1;	72 K;
GdNi	Gd;Ni;	1;1;	73 K;71.5 K;72 K;71 K;72 K;
GdNi2	Gd;Ni;	1;2;	81 K;75 K;85 K;77 K;79.3 K;74.1 K;76 K;77 K;80 K;85 K;75 K;90 K;74.2 K;
GdNi3	Gd;Ni;	1;3;	115.5 K;118 K;115 K;113 K;116 K;
GdNi5	Gd;Ni;	1;5;	32 K;32 K;32 K;29.3 K;28 K;31.8 K;33 K;29.8 K;
GdO3V	Gd;O;V;	1;3;1;	118 K;
GdOs2	Gd;Os;	1;2;	66 K;
GdPt	Gd;Pt;	1;1;	66 K;
GdPt2	Gd;Pt;	1;2;	30 K;
GdRh2	Gd;Rh;	1;2;	80 K;
GdRu2	Gd;Ru;	1;2;	83 K;
GdSiTi	Gd;Si;Ti;	1;1;1;	294 K;
GdZn	Gd;Zn;	1;1;	270 K;268 K;270 K;300 K;
GdZn2	Gd;Zn;	1;2;	68 K;
Ge0.12Mn2Sb0.88	Ge;Mn;Sb;	0.12;2;0.88;	340 K;
Ge0.8Mn2PrSi1.2	Ge;Mn;Pr;Si;	0.8;2;1;1.2;	303 K;
Ge1.57U	Ge;U;	1.57;1;	94 K;
Ge1.6Pr	Ge;Pr;	1.6;1;	14 K;19 K;
Ge1.8Mn6Sn4.2Yb	Ge;Mn;Sn;Yb;	1.8;6;4.2;1;	334 K;
Ge13Ir4U3	Ge;Ir;U;	13;4;3;	15 K;15 K;
Ge2Mn2U	Ge;Mn;U;	2;2;1;	360 K;390 K;
Ge2Mn3	Ge;Mn;	2;3;	300 K;
Ge2Mn5	Ge;Mn;	2;5;	710 K;710 K;
Ge2Nd	Ge;Nd;	2;1;	3.6 K;
Ge2Pu	Ge;Pu;	2;1;	35 K;
Ge2RhU	Ge;Rh;U;	2;1;1;	30 K;
Ge2U	Ge;U;	2;1;	52 K;52 K;52.6 K;51.6 K;52 K;
Ge3Mn5	Ge;Mn;	3;5;	310 K;300 K;304 K;293 K;300 K;311 K;304 K;
Ge3Mn5Tb	Ge;Mn;Tb;	3;5;1;	310 K;
Ge4Mn	Ge;Mn;	4;1;	340 K;340 K;
Ge4Nb3U2	Ge;Nb;U;	4;3;2;	130 K;
Ge4Rh6U	Ge;Rh;U;	4;6;1;	14.8 K;
Ge4Ta3U2	Ge;Ta;U;	4;3;2;	105 K;
Ge4U2V3	Ge;U;V;	4;2;3;	60 K;
Ge4U3	Ge;U;	4;3;	91 K;
Ge5Pr3	Ge;Pr;	5;3;	14 K;
Ge5TiU3	Ge;Ti;U;	5;1;3;	73 K;76 K;
Ge5U3	Ge;U;	5;3;	94 K;
Ge6Os0.7Ru6.3U4	Ge;Os;Ru;U;	6;0.7;6.3;4;	9 K;
Ge6Os1.4Ru5.6U4	Ge;Os;Ru;U;	6;1.4;5.6;4;	7 K;
Ge6Ru7U4	Ge;Ru;U;	6;7;4;	6.8 K;12 K;
Ge8Mn11	Ge;Mn;	8;11;	274 K;
Ge9Mn23	Ge;Mn;	9;23;	204 K;470 K;
GeIr0.15Rh0.85U	Ge;Ir;Rh;U;	1;0.15;0.85;1;	9.3 K;
GeIr0.43Rh0.57U	Ge;Ir;Rh;U;	1;0.43;0.57;1;	6 K;
GeMn2Ru	Ge;Mn;Ru;	1;2;1;	303 K;
GeMn3	Ge;Mn;	1;3;	865 K;
GeMnP2	Ge;Mn;P;	1;1;2;	320 K;320 K;
GeMnPd2	Ge;Mn;Pd;	1;1;2;	260 K;170 K;
GeMnRh2	Ge;Mn;Rh;	1;1;2;	450 K;450 K;400 K;470 K;
GeNd	Ge;Nd;	1;1;	25 K;
GePdU	Ge;Pd;U;	1;1;1;	50 K;
GePdYb	Ge;Pd;Yb;	1;1;1;	11.4 K;
GePr	Ge;Pr;	1;1;	36.5 K;42 K;
GePr2Rh3	Ge;Pr;Rh;	1;2;3;	8.5 K;9 K;
GePtYb	Ge;Pt;Yb;	1;1;1;	5.4 K;
GeRhU	Ge;Rh;U;	1;1;1;	9.5 K;9.5 K;9.47 K;9 K;
H18Na2O12Si	H;Na;O;Si;	18;2;12;1;	98 K;
H20MnN2O14S2	H;Mn;N;O;S;	20;1;2;14;2;	43 K;
H23Mn23Tb6	H;Mn;Tb;	23;23;6;	220 K;
H2Pu	H;Pu;	2;1;	55 K;44 K;
H2Tb	H;Tb;	2;1;	18 K;
H30Mn23Th6	H;Mn;Th;	30;23;6;	329 K;
H3U	H;U;	3;1;	171 K;183 K;182 K;168 K;170.7 K;168 K;
H8MgO8S	H;Mg;O;S;	8;1;8;1;	633 K;
HMnO5SrV	H;Mn;O;Sr;V;	1;1;5;1;1;	30 K;
HNiSiU	H;Ni;Si;U;	1;1;1;1;	98 K;
HfMnP	Hf;Mn;P;	1;1;1;	320 K;
HfSb5U3	Hf;Sb;U;	1;5;3;	141 K;
Ho	Ho;	1;	19.5 K;20 K;
Ho0.5Tb0.5	Ho;Tb;	0.5;0.5;	74 K;
Ho2In	Ho;In;	2;1;	138 K;
Ho2Ni17	Ho;Ni;	2;17;	152 K;162 K;162 K;162 K;
Ho2Ni2.6Si0.4	Ho;Ni;Si;	2;2.6;0.4;	28 K;
Ho2Ni7	Ho;Ni;	2;7;	70 K;70 K;
Ho2Pt	Ho;Pt;	2;1;	17 K;
Ho3Pd2	Ho;Pd;	3;2;	20 K;
Ho3Rh2	Ho;Rh;	3;2;	19 K;
Ho6Mn23	Ho;Mn;	6;23;	434 K;434 K;
HoMg	Ho;Mg;	1;1;	25 K;
HoMn2	Ho;Mn;	1;2;	25 K;26 K;31 K;25 K;
HoMn5	Ho;Mn;	1;5;	439 K;425 K;425 K;
HoMo6S8	Ho;Mo;S;	1;6;8;	0.7 K;
HoN	Ho;N;	1;1;	18 K;
HoNi	Ho;Ni;	1;1;	34.5 K;37 K;37 K;31 K;
HoNi2	Ho;Ni;	1;2;	18 K;13.4 K;16 K;13 K;22 K;16 K;16 K;22 K;23 K;20 K;
HoNi2Si	Ho;Ni;Si;	1;2;1;	9 K;
HoNi3	Ho;Ni;	1;3;	65 K;66 K;66 K;
HoNi5	Ho;Ni;	1;5;	4.5 K;4.1 K;4.1 K;23 K;4.9 K;20.5 K;23 K;
HoO3V	Ho;O;V;	1;3;1;	108 K;
HoOs2	Ho;Os;	1;2;	7.6 K;
HoP	Ho;P;	1;1;	5.5 K;
HoPt	Ho;Pt;	1;1;	16 K;
HoZn	Ho;Zn;	1;1;	80 K;74 K;
ILiO3	I;Li;O;	1;1;3;	27 K;
InMn2Pt	In;Mn;Pt;	1;2;1;	350 K;
InMn3	In;Mn;	1;3;	80 K;
InMnNi2	In;Mn;Ni;	1;1;2;	323 K;
InMnRh2	In;Mn;Rh;	1;1;2;	110 K;100 K;
InNd2	In;Nd;	1;2;	112 K;
InNd3	In;Nd;	1;3;	114 K;
InPr3	In;Pr;	1;3;	62 K;
InSc3	In;Sc;	1;3;	5.5 K;
Ir2Nd	Ir;Nd;	2;1;	11.8 K;
Ir2Pr	Ir;Pr;	2;1;	11.2 K;18.5 K;
IrLa2O6Zn	Ir;La;O;Zn;	1;2;6;1;	7.5 K;
IrMnSn	Ir;Mn;Sn;	1;1;1;	265 K;
IrO4Sr2	Ir;O;Sr;	1;4;2;	225.1 K;225.3 K;224 K;225 K;224.9 K;228.5 K;
IrSi3U2	Ir;Si;U;	1;3;2;	11 K;
IrSnU	Ir;Sn;U;	1;1;1;	21 K;23 K;
IrU	Ir;U;	1;1;	46 K;
La0.1O3RuSr0.9	La;O;Ru;Sr;	0.1;3;1;0.9;	133 K;
La0.25O3RuSr0.75	La;O;Ru;Sr;	0.25;3;1;0.75;	79 K;
La0.56MnO3Pb0.44	La;Mn;O;Pb;	0.56;1;3;0.44;	350 K;355 K;
La0.62MnO3Pb0.38	La;Mn;O;Pb;	0.62;1;3;0.38;	340 K;346 K;
La0.67MnO3Sr0.33	La;Mn;O;Sr;	0.67;1;3;0.33;	375 K;
La0.69MnO3Pb0.31	La;Mn;O;Pb;	0.69;1;3;0.31;	330.5 K;337 K;
La0.6MnO3Pb0.4	La;Mn;O;Pb;	0.6;1;3;0.4;	348.5 K;352 K;
La0.6MnO3Sr0.4	La;Mn;O;Sr;	0.6;1;3;0.4;	361 K;
La0.74MnO3Pb0.26	La;Mn;O;Pb;	0.74;1;3;0.26;	318.5 K;328 K;
La0.7MnO3Sr0.3	La;Mn;O;Sr;	0.7;1;3;0.3;	390 K;
La1.2Mn2O7Sr1.8	La;Mn;O;Sr;	1.2;2;7;1.8;	118 K;
La2MnNiO6	La;Mn;Ni;O;	2;1;1;6;	280 K;280 K;
La2Ni7	La;Ni;	2;7;	65 K;70 K;
LaMnO3	La;Mn;O;	1;1;3;	300 K;
LaO3V	La;O;V;	1;3;1;	156 K;
LiNiO2	Li;Ni;O;	1;1;2;	200 K;225 K;130 K;245 K;253 K;82 K;100 K;197.5 K;180 K;220 K;80 K;230 K;225 K;240 K;248 K;16 K;210 K;205 K;140 K;110 K;
LiO6RuSr3	Li;O;Ru;Sr;	1;6;1;3;	90 K;
Lu2MnNiO6	Lu;Mn;Ni;O;	2;1;1;6;	40.01 K;
Lu2O7V2	Lu;O;V;	2;7;2;	69.5 K;70 K;
Lu6Mn23	Lu;Mn;	6;23;	378 K;378 K;
LuO3V	Lu;O;V;	1;3;1;	101 K;
Mg2Pr	Mg;Pr;	2;1;	9.6 K;
Mg3Tb	Mg;Tb;	3;1;	108 K;
MgTb	Mg;Tb;	1;1;	81 K;
Mn0.25NbSe2	Mn;Nb;Se;	0.25;1;2;	25 K;
Mn0.33NbS2	Mn;Nb;S;	0.33;1;2;	48 K;
Mn0.33NbSe2	Mn;Nb;Se;	0.33;1;2;	22 K;
Mn0.33S2Ta	Mn;S;Ta;	0.33;2;1;	80 K;
Mn0.3Pd0.7	Mn;Pd;	0.3;0.7;	2.65 K;7.35 K;5.47 K;26 K;7.71 K;3.9 K;
Mn0.5Ni0.5	Mn;Ni;	0.5;0.5;	60 K;290 K;270 K;688 K;240 K;749 K;636 K;78 K;300 K;300 K;
Mn1.08Zn2.92	Mn;Zn;	1.08;2.92;	140 K;
Mn1.12Rh2Sb0.88	Mn;Rh;Sb;	1.12;2;0.88;	348 K;
Mn1.1Sb	Mn;Sb;	1.1;1;	587 K;600 K;587 K;405 K;490 K;560 K;578 K;570 K;
Mn1.2Pt0.8	Mn;Pt;	1.2;0.8;	540 K;
Mn1.5Sn	Mn;Sn;	1.5;1;	269 K;
Mn1.75Sn	Mn;Sn;	1.75;1;	263 K;269 K;256 K;258 K;
Mn1.8Sn	Mn;Sn;	1.8;1;	256 K;
Mn2.25O4Zn0.75	Mn;O;Zn;	2.25;4;0.75;	9 K;
Mn2.55O4Zn0.45	Mn;O;Zn;	2.55;4;0.45;	25 K;
Mn2.7O4Zn0.3	Mn;O;Zn;	2.7;4;0.3;	32 K;
Mn23Nd6	Mn;Nd;	23;6;	438 K;416 K;445 K;416 K;438 K;
Mn23Pr6	Mn;Pr;	23;6;	448 K;
Mn23Sm6	Mn;Sm;	23;6;	450 K;439 K;450 K;439 K;442 K;
Mn23Tb6	Mn;Tb;	23;6;	455 K;455 K;455 K;453 K;
Mn23Tm6	Mn;Tm;	23;6;	404 K;
Mn23Y6	Mn;Y;	23;6;	486 K;493 K;480 K;498 K;486 K;486 K;486 K;500 K;
Mn23Yb6	Mn;Yb;	23;6;	406 K;406 K;
Mn2Nd	Mn;Nd;	2;1;	104 K;
Mn2Nd2O9SrTi	Mn;Nd;O;Sr;Ti;	2;2;9;1;1;	131 K;
Mn2Ni4O4	Mn;Ni;O;	2;4;4;	116 K;
Mn2NiO4	Mn;Ni;O;	2;1;4;	110 K;
Mn2NiSb	Mn;Ni;Sb;	2;1;1;	647 K;
Mn2NiSn	Mn;Ni;Sn;	2;1;1;	565 K;530 K;
Mn2Np	Mn;Np;	2;1;	18 K;
Mn2O4Ti	Mn;O;Ti;	2;4;1;	77 K;78 K;69 K;62 K;
Mn2O4V	Mn;O;V;	2;4;1;	62 K;45 K;
Mn2Pr	Mn;Pr;	2;1;	115 K;112 K;
Mn2PtV	Mn;Pt;V;	2;1;1;	243 K;
Mn2PuSi2	Mn;Pu;Si;	2;1;2;	215 K;215 K;
Mn2RhSn	Mn;Rh;Sn;	2;1;1;	270 K;
Mn2Sb	Mn;Sb;	2;1;	550 K;550 K;598 K;550 K;550 K;
Mn2Si2U	Mn;Si;U;	2;2;1;	375 K;
Mn2Sm	Mn;Sm;	2;1;	86 K;
Mn2Sn	Mn;Sn;	2;1;	263 K;
Mn2Tb	Mn;Tb;	2;1;	48 K;48 K;40 K;26 K;
Mn2Tm	Mn;Tm;	2;1;	12 K;12 K;
Mn2Y	Mn;Y;	2;1;	112 K;81 K;110 K;
Mn3NSb	Mn;N;Sb;	3;1;1;	353 K;
Mn3O4	Mn;O;	3;4;	43 K;43 K;43 K;43 K;30 K;46 K;42 K;45 K;42 K;
Mn3O6Re	Mn;O;Re;	3;6;1;	50 K;
Mn3Sn2	Mn;Sn;	3;2;	257 K;227 K;262 K;280 K;262 K;
Mn4N	Mn;N;	4;1;	745 K;
Mn4N0.9901	Mn;N;	4;0.9901;	759 K;
Mn4Y	Mn;Y;	4;1;	487 K;
Mn5Si3	Mn;Si;	5;3;	60 K;
Mn5Sm	Mn;Sm;	5;1;	440 K;440 K;439 K;
Mn5Tb	Mn;Tb;	5;1;	445 K;
Mn5Y	Mn;Y;	5;1;	490 K;495 K;487 K;490 K;486 K;
MnNa0.7O2	Mn;Na;O;	1;0.7;2;	60 K;
MnNb3S6	Mn;Nb;S;	1;3;6;	48 K;
MnNb4S8	Mn;Nb;S;	1;4;8;	100 K;
MnNd0.08Sb11Yb13.92	Mn;Nd;Sb;Yb;	1;0.08;11;13.92;	49 K;
MnNd0.56Sb11Yb13.44	Mn;Nd;Sb;Yb;	1;0.56;11;13.44;	40 K;
MnNd0.5O3Sr0.5	Mn;Nd;O;Sr;	1;0.5;3;0.5;	255 K;
MnNd0.62O3Pb0.38	Mn;Nd;O;Pb;	1;0.62;3;0.38;	175 K;
MnNi	Mn;Ni;	1;1;	240 K;
MnNi2Sn	Mn;Ni;Sn;	1;2;1;	350 K;345 K;
MnNi3	Mn;Ni;	1;3;	750 K;759 K;132 K;
MnNiSb	Mn;Ni;Sb;	1;1;1;	730 K;728 K;765 K;
MnO3Pb0.37Pr0.63	Mn;O;Pb;Pr;	1;3;0.37;0.63;	215 K;
MnO3V	Mn;O;V;	1;3;1;	70 K;65 K;65 K;
MnO3Yb	Mn;O;Yb;	1;3;1;	3.8 K;
MnO4V2	Mn;O;V;	1;4;2;	56 K;57 K;
MnP	Mn;P;	1;1;	291 K;291 K;291.5 K;233 K;291.5 K;298 K;293 K;292 K;291 K;290 K;292 K;290 K;290.5 K;
MnPRh	Mn;P;Rh;	1;1;1;	401 K;401 K;
MnPZr	Mn;P;Zr;	1;1;1;	370 K;
MnPbRh2	Mn;Pb;Rh;	1;1;2;	335 K;335 K;338 K;338 K;
MnPd2Sb	Mn;Pd;Sb;	1;2;1;	247 K;247 K;
MnPd2Sn	Mn;Pd;Sn;	1;2;1;	190 K;189 K;
MnPdSb	Mn;Pd;Sb;	1;1;1;	500 K;500 K;500 K;
MnPr0.08Sb11Yb13.92	Mn;Pr;Sb;Yb;	1;0.08;11;13.92;	50 K;
MnPr0.19Sb11Yb13.81	Mn;Pr;Sb;Yb;	1;0.19;11;13.81;	47 K;
MnPr0.28Sb11Yb13.72	Mn;Pr;Sb;Yb;	1;0.28;11;13.72;	43 K;
MnPr0.32Sb11Yb13.68	Mn;Pr;Sb;Yb;	1;0.32;11;13.68;	42 K;
MnPr0.44Sb11Yb13.56	Mn;Pr;Sb;Yb;	1;0.44;11;13.56;	40 K;
MnPr0.53Sb11Yb13.47	Mn;Pr;Sb;Yb;	1;0.53;11;13.47;	39 K;
MnPt3	Mn;Pt;	1;3;	498 K;493 K;380 K;
MnPtSb	Mn;Pt;Sb;	1;1;1;	582 K;585 K;
MnPtSn	Mn;Pt;Sn;	1;1;1;	330 K;353 K;360 K;
MnRh2Sb	Mn;Rh;Sb;	1;2;1;	335 K;304 K;
MnRh2Sn	Mn;Rh;Sn;	1;2;1;	338 K;412 K;412 K;412 K;410 K;410 K;431 K;412 K;
MnRhSb	Mn;Rh;Sb;	1;1;1;	320 K;320 K;338 K;
MnS8Ta4	Mn;S;Ta;	1;8;4;	75 K;
MnSb	Mn;Sb;	1;1;	556 K;587 K;
MnSb11Sm0.11Yb13.89	Mn;Sb;Sm;Yb;	1;11;0.11;13.89;	49 K;
MnSb11Sm0.6Yb13.4	Mn;Sb;Sm;Yb;	1;11;0.6;13.4;	42 K;
MnSb11Yb14	Mn;Sb;Yb;	1;11;14;	53 K;
MnSi	Mn;Si;	1;1;	38 K;31 K;30 K;29 K;30 K;38 K;30 K;
MnSiTe3	Mn;Si;Te;	1;1;3;	82 K;
MnTe	Mn;Te;	1;1;	260 K;
MnZn3	Mn;Zn;	1;3;	250 K;400 K;
Mo16N7	Mo;N;	16;7;	175 K;
N3U2	N;U;	3;2;	235 K;186 K;
N4Th3	N;Th;	4;3;	362 K;
NNd	N;Nd;	1;1;	32 K;33.5 K;27.6 K;43 K;25 K;35 K;
NSm	N;Sm;	1;1;	27 K;
NTb	N;Tb;	1;1;	42 K;
NaO6RuSr3	Na;O;Ru;Sr;	1;6;1;3;	70 K;
NbS3U	Nb;S;U;	1;3;1;	107 K;
NbSb5U3	Nb;Sb;U;	1;5;3;	107 K;
Nd	Nd;	1;	29 K;
Nd0.25Tb0.75	Nd;Tb;	0.25;0.75;	180 K;
Nd0.75Pt2.25	Nd;Pt;	0.75;2.25;	10 K;
Nd11Sn10	Nd;Sn;	11;10;	75 K;
Nd2Ni7	Nd;Ni;	2;7;	87 K;87 K;
Nd3S4	Nd;S;	3;4;	50 K;
Nd3Sn7	Nd;Sn;	3;7;	10.5 K;
Nd5Sb3	Nd;Sb;	5;3;	60 K;
Nd5Sn4	Nd;Sn;	5;4;	67 K;
NdNi	Nd;Ni;	1;1;	31 K;35 K;28 K;
NdNi2	Nd;Ni;	1;2;	9 K;15.7 K;20 K;16 K;15.5 K;
NdNi3	Nd;Ni;	1;3;	27 K;27 K;
NdNi5	Nd;Ni;	1;5;	8 K;13 K;7.2 K;7.2 K;13 K;8 K;6.4 K;
NdO3V	Nd;O;V;	1;3;1;	132 K;
NdOs2	Nd;Os;	1;2;	23 K;27.5 K;
NdOs4Sb12	Nd;Os;Sb;	1;4;12;	1 K;
NdPt2	Nd;Pt;	1;2;	6.7 K;
NdPt5	Nd;Pt;	1;5;	6 K;
NdRh2	Nd;Rh;	1;2;	8.1 K;
NdRhSn	Nd;Rh;Sn;	1;1;1;	10.3 K;
NdRu2	Nd;Ru;	1;2;	35 K;
NdSi	Nd;Si;	1;1;	46 K;
NdSi2	Nd;Si;	1;2;	10 K;
NdSn	Nd;Sn;	1;1;	32 K;
NdZn2	Nd;Zn;	1;2;	24 K;
Ni	Ni;	1;	631 K;627 K;630 K;630 K;633 K;627.4 K;631 K;627 K;
Ni0.5Pd0.5	Ni;Pd;	0.5;0.5;	1.95 K;57.5 K;11 K;31 K;60 K;6 K;80 K;12.5 K;4.05 K;
Ni0.5Pt0.5	Ni;Pt;	0.5;0.5;	11.2 K;90 K;255 K;140 K;370 K;
Ni0.5Rh0.5	Ni;Rh;	0.5;0.5;	250 K;25 K;12 K;150 K;
Ni0.8Ru0.2	Ni;Ru;	0.8;0.2;	512 K;
Ni0.92Sb0.08	Ni;Sb;	0.92;0.08;	620 K;
Ni0.9Ti0.1	Ni;Ti;	0.9;0.1;	553 K;
Ni15Y2	Ni;Y;	15;2;	119 K;
Ni16Y2	Ni;Y;	16;2;	142 K;
Ni17Sm2	Ni;Sm;	17;2;	186 K;160 K;186 K;
Ni17Tb2	Ni;Tb;	17;2;	178 K;178 K;178 K;
Ni17Tm2	Ni;Tm;	17;2;	152 K;152 K;152 K;152 K;
Ni17Y2	Ni;Y;	17;2;	160 K;149 K;170 K;600 K;160 K;160 K;152 K;
Ni17Yb2	Ni;Yb;	17;2;	145 K;
Ni2.6Si0.4Tb2	Ni;Si;Tb;	2.6;0.4;2;	78 K;
Ni2.9Y	Ni;Y;	2.9;1;	32 K;
Ni2Np	Ni;Np;	2;1;	32 K;32 K;32 K;
Ni2Pr	Ni;Pr;	2;1;	8 K;
Ni2PuSi2	Ni;Pu;Si;	2;1;2;	42 K;42 K;
Ni2Sm	Ni;Sm;	2;1;	22 K;22 K;77 K;21.3 K;21 K;
Ni2Tb	Ni;Tb;	2;1;	45 K;40 K;40 K;35 K;35 K;46 K;40 K;45 K;
Ni2Tm	Ni;Tm;	2;1;	13.5 K;13.5 K;1.1 K;14 K;13.5 K;
Ni2U	Ni;U;	2;1;	21 K;27 K;18 K;27 K;24 K;21 K;
Ni2Yb	Ni;Yb;	2;1;	5.7 K;
Ni3.34P6U3	Ni;P;U;	3.34;6;3;	139 K;
Ni3Pr	Ni;Pr;	3;1;	20 K;20 K;
Ni3Pt	Ni;Pt;	3;1;	225 K;
Ni3Sm	Ni;Sm;	3;1;	85 K;85 K;
Ni3Tb	Ni;Tb;	3;1;	98 K;100 K;99 K;
Ni3Tm	Ni;Tm;	3;1;	43 K;43 K;
Ni3Y	Ni;Y;	3;1;	30 K;33 K;30 K;35 K;33 K;33 K;
Ni3Yb	Ni;Yb;	3;1;	10 K;20 K;
Ni4P2Yb	Ni;P;Yb;	4;2;1;	0.15 K;
Ni5Pr	Ni;Pr;	5;1;	0 K;0 K;0.00037 K;
Ni5Sm	Ni;Sm;	5;1;	41 K;25 K;27.5 K;
Ni5Tb	Ni;Tb;	5;1;	27 K;23 K;23 K;23 K;27 K;22 K;23.5 K;23 K;22.7 K;22.4 K;27 K;
Ni5Tm	Ni;Tm;	5;1;	4.5 K;22 K;22 K;
Ni6.8Y2	Ni;Y;	6.8;2;	60 K;
Ni6.9Y2	Ni;Y;	6.9;2;	52 K;
Ni7Pr2	Ni;Pr;	7;2;	85 K;85 K;
Ni7Tb2	Ni;Tb;	7;2;	98 K;99.5 K;101 K;
Ni7Y2	Ni;Y;	7;2;	56 K;54 K;58 K;52 K;57 K;59 K;58 K;59 K;60 K;
NiNpSi2	Ni;Np;Si;	1;1;2;	51.5 K;
NiPr	Ni;Pr;	1;1;	21.5 K;22 K;20 K;
NiSi2U	Ni;Si;U;	1;2;1;	100 K;95 K;
NiSi3U2	Ni;Si;U;	1;3;2;	30 K;25 K;
NiSiU	Ni;Si;U;	1;1;1;	18 K;18 K;
NiSm	Ni;Sm;	1;1;	46 K;45 K;
NiSnYb	Ni;Sn;Yb;	1;1;1;	5.65 K;5.6 K;5.5 K;
NiTb	Ni;Tb;	1;1;	52 K;50 K;51 K;
NiTm	Ni;Tm;	1;1;	8 K;8 K;7 K;4 K;
NiTm3	Ni;Tm;	1;3;	12 K;12 K;
NiY	Ni;Y;	1;1;	4 K;
NiYb	Ni;Yb;	1;1;	9 K;
NpOs2	Np;Os;	1;2;	7.5 K;7.4 K;7.5 K;
NpSb2	Np;Sb;	1;2;	47 K;
NpSe3	Np;Se;	1;3;	18 K;
NpTe3	Np;Te;	1;3;	25 K;
O10Ru3Sr4	O;Ru;Sr;	10;3;4;	105 K;
O3PrV	O;Pr;V;	3;1;1;	135 K;
O3RuSr	O;Ru;Sr;	3;1;1;	160 K;160 K;160 K;160 K;
O3SrV	O;Sr;V;	3;1;1;	85 K;
O3TbV	O;Tb;V;	3;1;1;	113 K;
O3TiY	O;Ti;Y;	3;1;1;	30 K;
O3TmV	O;Tm;V;	3;1;1;	106 K;
O3VYb	O;V;Yb;	3;1;1;	104 K;103 K;
O7Pt2Yb2	O;Pt;Yb;	7;2;2;	0.3 K;
O7Ru2Sr3	O;Ru;Sr;	7;2;3;	104 K;
O7Sn2Yb2	O;Sn;Yb;	7;2;2;	0.15 K;
O7Ti2Yb2	O;Ti;Yb;	7;2;2;	0.15 K;0.24 K;0.195 K;
Os2Sm	Os;Sm;	2;1;	35 K;34 K;
Os2Tb	Os;Tb;	2;1;	33 K;
Os4Sb12Sm	Os;Sb;Sm;	4;12;1;	2.6 K;2.6 K;
P4U3	P;U;	4;3;	138 K;138 K;138 K;140 K;137.8 K;142 K;165 K;
PPu	P;Pu;	1;1;	126 K;125 K;126.5 K;
PSeU	P;Se;U;	1;1;1;	55 K;
PTeU	P;Te;U;	1;1;1;	85 K;
Pb3Tb5	Pb;Tb;	3;5;	215.3 K;
Pd2Tb3	Pd;Tb;	2;3;	40 K;
Pd3Sm7	Pd;Sm;	3;7;	183 K;
PdSbU	Pd;Sb;U;	1;1;1;	65 K;77 K;
PdSi3U2	Pd;Si;U;	1;3;2;	15.5 K;75 K;
PdSiYb	Pd;Si;Yb;	1;1;1;	8 K;
Pm	Pm;	1;	98 K;
Pr0.25Tb0.75	Pr;Tb;	0.25;0.75;	163.5 K;
Pr3Sn7	Pr;Sn;	3;7;	11.8 K;
Pr3Tl	Pr;Tl;	3;1;	11 K;11.6 K;
Pr7Pt3	Pr;Pt;	7;3;	16 K;
PrPt2	Pr;Pt;	1;2;	7.7 K;7.9 K;
PrRh2	Pr;Rh;	1;2;	7.9 K;8.6 K;7.9 K;
PrRhSn	Pr;Rh;Sn;	1;1;1;	3 K;
PrRu2	Pr;Ru;	1;2;	40 K;23 K;33.9 K;33.9 K;
PrRu2Si2	Pr;Ru;Si;	1;2;2;	14 K;
PrSi	Pr;Si;	1;1;	54 K;
PrSi2	Pr;Si;	1;2;	11 K;11 K;12 K;11 K;
Pt3Pu2Si5	Pt;Pu;Si;	3;2;5;	58 K;
Pt3V	Pt;V;	3;1;	290 K;240 K;206 K;
Pt5Tb	Pt;Tb;	5;1;	7 K;
PtSi2U	Pt;Si;U;	1;2;1;	86 K;85 K;
PtSi3U2	Pt;Si;U;	1;3;2;	90 K;8 K;
PtSnU	Pt;Sn;U;	1;1;1;	30 K;
PtTb	Pt;Tb;	1;1;	56 K;
PtTb2	Pt;Tb;	1;2;	98 K;
PtTm	Pt;Tm;	1;1;	6 K;
PtU	Pt;U;	1;1;	28.6 K;
PuS	Pu;S;	1;1;	118 K;
PuSe	Pu;Se;	1;1;	55 K;
PuTe	Pu;Te;	1;1;	85 K;
Rh2Tm	Rh;Tm;	2;1;	0.4 K;
Rh3Sb4U3	Rh;Sb;U;	3;4;3;	105 K;
RhSbYb	Rh;Sb;Yb;	1;1;1;	2.7 K;
RhSi3U2	Rh;Si;U;	1;3;2;	19.5 K;24 K;
RhSiU	Rh;Si;U;	1;1;1;	10.5 K;9.5 K;
RhSnU	Rh;Sn;U;	1;1;1;	17 K;
RhU	Rh;U;	1;1;	57 K;57 K;55 K;
Ru2Tb	Ru;Tb;	2;1;	52 K;
RuSbU	Ru;Sb;U;	1;1;1;	35 K;
RuSnU	Ru;Sn;U;	1;1;1;	55 K;51 K;
S2Ta	S;Ta;	2;1;	0.9 K;0.9 K;
S3TaU	S;Ta;U;	3;1;1;	113 K;
STeU	S;Te;U;	1;1;1;	85 K;
SU	S;U;	1;1;	180 K;178 K;182 K;174 K;177 K;177 K;178 K;179.8 K;180 K;177 K;177 K;
Sb4U3	Sb;U;	4;3;	146 K;
Sb4U5	Sb;U;	4;5;	86 K;86 K;
Sb5ScU3	Sb;Sc;U;	5;1;3;	130 K;130 K;
Sb5TiU3	Sb;Ti;U;	5;1;3;	160 K;160 K;
Sb5U3Zr	Sb;U;Zr;	5;3;1;	135 K;
SbSeU	Sb;Se;U;	1;1;1;	128 K;128 K;
SbTeU	Sb;Te;U;	1;1;1;	127 K;127 K;
SeTeU	Se;Te;U;	1;1;1;	69 K;
SeU	Se;U;	1;1;	160 K;160 K;160 K;
Si3Sm5	Si;Sm;	3;5;	78 K;
SmTl3	Sm;Tl;	1;3;	8.6 K;
SmZn	Sm;Zn;	1;1;	125 K;
Sn2U3	Sn;U;	2;3;	60 K;
Sn4U5	Sn;U;	4;5;	65 K;
Sn5TiU3	Sn;Ti;U;	5;1;3;	65 K;
Sn5U3	Sn;U;	5;3;	45 K;
SnU	Sn;U;	1;1;	55 K;
Tb	Tb;	1;	219.5 K;219.5 K;
TbZn	Tb;Zn;	1;1;	199.56 K;207 K;206 K;199 K;204 K;
Te3U0.89	Te;U;	3;0.89;	12 K;
Te4U3	Te;U;	4;3;	70 K;
TeU	Te;U;	1;1;	110 K;102 K;80 K;102 K;104 K;
Tm	Tm;	1;	32 K;32 K;40 K;
Zn2Zr	Zn;Zr;	2;1;	25 K;0 K;27.6 K;9.1 K;18 K;19.6 K;22 K;28 K;28 K;21.3 K;21 K;
